Repository: mcmenemy/osi4_group4

# osi4_group4

## Git Test: Add your name below


Matthew Huang
Rahin Islam

# Hackathon app

The app builds the evidence base for a gel-filled vs. bare microwell experiment on biohybrid neural implants. An LLM pipeline extracts structured, source-linked records from papers on conductive hydrogels, OECT/OMIEC materials, and neurons on soft substrates, and the site shows them as materials maps whose empty regions are untested formulations. Tabs:

- **Overview:** the Science Corp microwell device, why it matters, the two well-occupancy numbers, what the app does, and a preview of the scorecard.
- **Maps:** the candidate well-fill scorecard, then property maps for materials scientists. Click any row, point or cell for values, evidence quotes and sources.
- **Records:** searchable table of every record (`#/records?id=<record_id>` opens one).
- **Extract:** run the extraction live on an uploaded PDF or pasted text.
- **Review:** a demo of expert review. Nothing is saved there (see [Reviewing records](#reviewing-records)).
- **Gaps & next steps:** data gaps computed from the scorecard, suggested experiments, and where the dataset goes. The destination text and URL live in `frontend/src/dataDestination.ts`.

The Brian2 and PyPhi **package checks** are no longer in the UI; their API routes (`/api/sim/hello`, `/api/phi/hello`) still exist (see [Package checks](#package-checks)). The original 10x Sci-Fi stack test still works at `#/scifi`; it's just not in the nav.

- **Backend:** Python 3.13 + FastAPI (`backend/`). It calls Claude with the Anthropic Python SDK.
- **Frontend:** React + TypeScript, built with Vite (`frontend/`).
- **Deploy:** a single Docker container on Render. FastAPI serves both `/api` and the built React app.

```
Browser ──> /api/* (FastAPI) ──> Claude API (extraction, scoring)
        │          └─> data/records/*.json, data/references.json (loaded at startup)
        └─> everything else: React app (Vite dev server locally, static files in prod)
```

## Prerequisites

You need Git and an SSH key on GitHub first (see [GIT_START.md](../GIT_START.md)). Then install:

| Tool | macOS | Windows (PowerShell) |
|------|-------|----------------------|
| [uv](https://docs.astral.sh/uv/) (Python + packages) | `brew install uv` | `powershell -ExecutionPolicy ByPass -c "irm https://astral.sh/uv/install.ps1 \| iex"` |
| [Node.js](https://nodejs.org/) LTS | `brew install node` | `winget install OpenJS.NodeJS.LTS` |

You don't need to install Python yourself. uv downloads Python 3.13 automatically the first time you run it. Open a new terminal after installing so the commands are on your `PATH`.

You'll also need an **Anthropic API key**. Create one at [platform.claude.com](https://platform.claude.com) under API Keys. Never commit it.

# Backend
cd hello_scifi/backend
uv sync                     # creates .venv and installs dependencies
cp .env.example .env        # Windows: copy .env.example .env

# then open .env and paste your key after ANTHROPIC_API_KEY=

# Frontend
cd ../frontend
npm install
```

## Run locally

Use two terminals.

**Terminal 1: backend** (http://localhost:8000)

```bash
cd hello_scifi/backend
uv run uvicorn app.main:app --reload --env-file .env
```

**Terminal 2: frontend** (http://localhost:5173)

```bash
cd hello_scifi/frontend
npm run dev
```

Open http://localhost:5173. Vite forwards every `/api/...` request to the backend on port 8000, so you don't need to configure CORS. Both servers reload automatically when you save a file.

The interactive API docs are at http://localhost:8000/docs.

File: hello_scifi/data/records/adewole-2020-tenn-hydrogel-microcolum-c3c194.json
{
  "record_id": "adewole-2020-tenn-hydrogel-microcolum-c3c194",
  "source": {
    "doi": "10.1101/333526",
    "title": "Development of Optically-Controlled \"Living Electrodes\" with Long-Projecting Axon Tracts for a Synaptic Brain-Machine Interface",
    "first_author": "Adewole",
    "year": 2020,
    "url": "https://doi.org/10.1101/333526",
    "file": "Adewole2024.pdf"
  },
  "material_class": "other",
  "material": "µTENN hydrogel microcolumn (micro-tissue engineered neural network)",
  "material_key": "agarose",
  "formulation": [],
  "processing": [],
  "properties": {
    "youngs_modulus": null,
    "conductivity": null,
    "water_content": null,
    "swelling_ratio": null,
    "impedance_1khz": null,
    "electrode_area": null,
    "volumetric_capacitance": null,
    "mu_c_star": null,
    "ionic_time_constant": null,
    "degradation_time": null,
    "stability": null
  },
  "biology": {
    "cell_type": "neurons (GCaMP/GFP-expressing µTENN aggregates)",
    "cell_category": "primary_neuron",
    "species": null,
    "setting": "in_vivo",
    "in_brain": true,
    "coating": null,
    "culture_days": {
      "value": "10",
      "unit": "days in vitro",
      "value_si": null,
      "evidence": "imaged at 10 days in",
      "location": "p. 26",
      "confidence": "medium",
      "test_method": null,
      "evidence_verified": true
    },
    "viability_percent": null,
    "neurite_length": null,
    "other_outcomes": [
      {
        "value": "synapsin+ puncta at and around the µTENN/brain interface",
        "unit": null,
        "value_si": null,
        "evidence": "Confocal image of a µTENN at one-month post implant, with synapsin+",
        "location": "p. 24, Figure 6",
        "confidence": "medium",
        "test_method": null,
        "evidence_verified": true,
        "name": "synaptic integration (synapsin+ puncta at µTENN/brain interface)"
      },
      {
        "value": "GCaMP-positive µTENN neurons and processes within and immediately surrounding the construct",
        "unit": null,
        "value_si": null,
        "evidence": "showing GCaMP-positive µTENN neurons and processes within and",
        "location": "p. 24, Figure 6",
        "confidence": "medium",
        "test_method": null,
        "evidence_verified": true,
        "name": "GCaMP-positive µTENN neurons present in vivo"
      },
      {
        "value": "non-artifact neuronal activity",
        "unit": null,
        "value_si": null,
        "evidence": "of the µTENN from (a-b) at 10 days post-implant during low activity (left), breathing (middle), and non-artifact",
        "location": "p. 25, Figure 6",
        "confidence": "medium",
        "test_method": null,
        "evidence_verified": true,
        "name": "in vivo calcium activity recorded"
      }
    ],
    "survival": []
  },
  "notes": "Part 2 contains only figure captions; microcolumn material composition not stated in this part. µTENNs implanted in brain under cranial window with PDMS rings; imaged by multiphoton microscopy. Spontaneous GCaMP6f activity observed in vitro at 10 DIV; optogenetic (ChR2/RCaMP) stimulation in a ~6 mm µTENN at 10 DIV.",
  "flags": [
    "cell_category:check_tissue"
  ],
  "extraction_model": "claude-opus-5-5",
  "extracted_at": "2026-10-22T12:30:41+00:00",
  "schema_version": "0.1.0"
}

File: hello_scifi/data/records/balgude-2001-seaprep-agarose-hydrogel-96a4e8.json
{
  "record_id": "balgude-2001-seaprep-agarose-hydrogel-96a4e8",
  "source": {
    "doi": null,
    "title": "Agarose gel stiffness determines rate of DRG neurite extension in 3D cultures",
    "first_author": "Balgude",
    "year": 2001,
    "url": null,
    "file": "balgude2001.pdf"
  },
  "material_class": "nonconductive_hydrogel",
  "material": "SeaPrep agarose hydrogel, 1.50% (wt/vol)",
  "material_key": "agarose",
  "electrode_material": null,
  "formulation": [
    {
      "component": "SeaPrep agarose",
      "amount": "1.50",
      "unit": "% (wt/vol)",
      "evidence": "Agarose gels were fabricated in the range of 0.75}2.00% (wt/vol, increments of 0.25%), by dissolving powdered agarose in sterile saline.",
      "evidence_verified": true
    }
  ],
  "processing": [],
  "properties": {
    "youngs_modulus": null,
    "conductivity": null,
    "water_content": null,
    "swelling_ratio": null,
    "impedance_1khz": null,
    "electrode_area": null,
    "volumetric_capacitance": null,
    "mu_c_star": null,
    "ionic_time_constant": null,
    "degradation_time": null,
    "stability": null
  },
  "biology": {
    "cell_type": "E9 chick dorsal root ganglion explants",
    "cell_category": "primary_neuron",
    "species": "chick",
    "setting": "in_vitro_3d",
    "tissue_site": "not_applicable",
    "coating": null,
    "culture_days": null,
    "viability_percent": null,
    "neurite_length": null,
    "other_outcomes": [
      {
        "value": "8.15",
        "unit": "m/h",
        "value_si": null,
        "evidence": "Actual Rate (m/h) 14.74 13.25 10.49 8.15 7.14 5.69",
        "location": "p. 6, Table 1",
        "confidence": "high",
        "test_method": null,
        "evidence_verified": true,
        "name": "actual rate of neurite extension"
      }
    ],
    "survival": []
  },
  "notes": null,
  "flags": [
    "cell_category:check_tissue"
  ],
  "extraction_model": "claude-opus-5-5",
  "extracted_at": "2026-10-22T18:58:58+00:00",
  "schema_version": "0.1.0"
}

File: hello_scifi/data/records/balgude-2001-seaprep-agarose-hydrogel-a85d42.json
{
  "record_id": "balgude-2001-seaprep-agarose-hydrogel-a85d42",
  "source": {
    "doi": null,
    "title": "Agarose gel stiffness determines rate of DRG neurite extension in 3D cultures",
    "first_author": "Balgude",
    "year": 2001,
    "url": null,
    "file": "balgude2001.pdf"
  },
  "material_class": "nonconductive_hydrogel",
  "material": "SeaPrep agarose hydrogel, 1.00% (wt/vol)",
  "material_key": "agarose",
  "electrode_material": null,
  "formulation": [
    {
      "component": "SeaPrep agarose",
      "amount": "1.00",
      "unit": "% (wt/vol)",
      "evidence": "Agarose gels were fabricated in the range of 0.75}2.00% (wt/vol, increments of 0.25%), by dissolving powdered agarose in sterile saline.",
      "evidence_verified": true
    }
  ],
  "processing": [
    {
      "step": "gelation",
      "parameter": "temperature/time",
      "value": "4 °C, 15 min",
      "unit": null,
      "evidence": "The wells were then cooled at 43C for 15 min to allow for gelation and entrapment of neurons in 3D.",
      "evidence_verified": true
    }
  ],
  "properties": {
    "youngs_modulus": null,
    "conductivity": null,
    "water_content": null,
    "swelling_ratio": null,
    "impedance_1khz": null,
    "electrode_area": null,
    "volumetric_capacitance": null,
    "mu_c_star": null,
    "ionic_time_constant": null,
    "degradation_time": null,
    "stability": null
  },
  "biology": {
    "cell_type": "E9 chick dorsal root ganglion explants",
    "cell_category": "primary_neuron",
    "species": "chick",
    "setting": "in_vitro_3d",
    "tissue_site": "not_applicable",
    "coating": null,
    "culture_days": null,
    "viability_percent": null,
    "neurite_length": null,
    "other_outcomes": [
      {
        "value": "13.25",
        "unit": "m/h",
        "value_si": null,
        "evidence": "Actual Rate (m/h) 14.74 13.25 10.49 8.15 7.14 5.69",
        "location": "p. 6, Table 1",
        "confidence": "high",
        "test_method": null,
        "evidence_verified": true,
        "name": "actual rate of neurite extension"
      }
    ],
    "survival": []
  },
  "notes": "Rate significantly higher than 2.00% (p<0.05).",
  "flags": [
    "cell_category:check_tissue"
  ],
  "extraction_model": "claude-opus-5-5",
  "extracted_at": "2026-10-22T18:58:58+00:00",
  "schema_version": "0.1.0"
}

File: hello_scifi/data/records/balgude-2001-seaprep-agarose-hydrogel-a94616.json
{
  "record_id": "balgude-2001-seaprep-agarose-hydrogel-a94616",
  "source": {
    "doi": null,
    "title": "Agarose gel stiffness determines rate of DRG neurite extension in 3D cultures",
    "first_author": "Balgude",
    "year": 2001,
    "url": null,
    "file": "balgude2001.pdf"
  },
  "material_class": "nonconductive_hydrogel",
  "material": "SeaPrep agarose hydrogel, 2.00% (wt/vol)",
  "material_key": "agarose",
  "electrode_material": null,
  "formulation": [
    {
      "component": "SeaPrep agarose",
      "amount": "2.00",
      "unit": "% (wt/vol)",
      "evidence": "Agarose gels were fabricated in the range of 0.75}2.00% (wt/vol, increments of 0.25%), by dissolving powdered agarose in sterile saline.",
      "evidence_verified": true
    }
  ],
  "processing": [],
  "properties": {
    "youngs_modulus": null,
    "conductivity": null,
    "water_content": null,
    "swelling_ratio": null,
    "impedance_1khz": null,
    "electrode_area": null,
    "volumetric_capacitance": null,
    "mu_c_star": null,
    "ionic_time_constant": null,
    "degradation_time": null,
    "stability": null
  },
  "biology": {
    "cell_type": "E9 chick dorsal root ganglion explants",
    "cell_category": "primary_neuron",
    "species": "chick",
    "setting": "in_vitro_3d",
    "tissue_site": "not_applicable",
    "coating": null,
    "culture_days": null,
    "viability_percent": null,
    "neurite_length": null,
    "other_outcomes": [
      {
        "value": "5.69",
        "unit": "m/h",
        "value_si": null,
        "evidence": "Actual Rate (m/h) 14.74 13.25 10.49 8.15 7.14 5.69",
        "location": "p. 6, Table 1",
        "confidence": "high",
        "test_method": null,
        "evidence_verified": true,
        "name": "actual rate of neurite extension"
      }
    ],
    "survival": []
  },
  "notes": null,
  "flags": [
    "cell_category:check_tissue"
  ],
  "extraction_model": "claude-opus-5-5",
  "extracted_at": "2026-10-22T18:58:58+00:00",
  "schema_version": "0.1.0"
}

File: hello_scifi/data/records/balgude-2001-seaprep-agarose-hydrogel-c9463d.json
{
  "record_id": "balgude-2001-seaprep-agarose-hydrogel-c9463d",
  "source": {
    "doi": null,
    "title": "Agarose gel stiffness determines rate of DRG neurite extension in 3D cultures",
    "first_author": "Balgude",
    "year": 2001,
    "url": null,
    "file": "balgude2001.pdf"
  },
  "material_class": "nonconductive_hydrogel",
  "material": "SeaPrep agarose hydrogel, 1.75% (wt/vol)",
  "material_key": "agarose",
  "electrode_material": null,
  "formulation": [
    {
      "component": "SeaPrep agarose",
      "amount": "1.75",
      "unit": "% (wt/vol)",
      "evidence": "Agarose gels were fabricated in the range of 0.75}2.00% (wt/vol, increments of 0.25%), by dissolving powdered agarose in sterile saline.",
      "evidence_verified": true
    }
  ],
  "processing": [],
  "properties": {
    "youngs_modulus": null,
    "conductivity": null,
    "water_content": null,
    "swelling_ratio": null,
    "impedance_1khz": null,
    "electrode_area": null,
    "volumetric_capacitance": null,
    "mu_c_star": null,
    "ionic_time_constant": null,
    "degradation_time": null,
    "stability": null
  },
  "biology": {
    "cell_type": "E9 chick dorsal root ganglion explants",
    "cell_category": "primary_neuron",
    "species": "chick",
    "setting": "in_vitro_3d",
    "tissue_site": "not_applicable",
    "coating": null,
    "culture_days": null,
    "viability_percent": null,
    "neurite_length": null,
    "other_outcomes": [
      {
        "value": "7.14",
        "unit": "m/h",
        "value_si": null,
        "evidence": "Actual Rate (m/h) 14.74 13.25 10.49 8.15 7.14 5.69",
        "location": "p. 6, Table 1",
        "confidence": "high",
        "test_method": null,
        "evidence_verified": true,
        "name": "actual rate of neurite extension"
      }
    ],
    "survival": []
  },
  "notes": null,
  "flags": [
    "cell_category:check_tissue"
  ],
  "extraction_model": "claude-opus-5-5",
  "extracted_at": "2026-10-22T18:58:58+00:00",
  "schema_version": "0.1.0"
}

File: hello_scifi/data/records/balgude-2001-seaprep-agarose-hydrogel-e149d9.json
{
  "record_id": "balgude-2001-seaprep-agarose-hydrogel-e149d9",
  "source": {
    "doi": null,
    "title": "Agarose gel stiffness determines rate of DRG neurite extension in 3D cultures",
    "first_author": "Balgude",
    "year": 2001,
    "url": null,
    "file": "balgude2001.pdf"
  },
  "material_class": "nonconductive_hydrogel",
  "material": "SeaPrep agarose hydrogel, 0.75% (wt/vol)",
  "material_key": "agarose",
  "electrode_material": null,
  "formulation": [
    {
      "component": "SeaPrep agarose",
      "amount": "0.75",
      "unit": "% (wt/vol)",
      "evidence": "Agarose gels were fabricated in the range of 0.75}2.00% (wt/vol, increments of 0.25%), by dissolving powdered agarose in sterile saline.",
      "evidence_verified": true
    }
  ],
  "processing": [
    {
      "step": "gelation",
      "parameter": "temperature/time",
      "value": "4 °C, 15 min",
      "unit": null,
      "evidence": "The wells were then cooled at 43C for 15 min to allow for gelation and entrapment of neurons in 3D.",
      "evidence_verified": true
    }
  ],
  "properties": {
    "youngs_modulus": null,
    "conductivity": null,
    "water_content": null,
    "swelling_ratio": null,
    "impedance_1khz": null,
    "electrode_area": null,
    "volumetric_capacitance": null,
    "mu_c_star": null,
    "ionic_time_constant": null,
    "degradation_time": null,
    "stability": null
  },
  "biology": {
    "cell_type": "E9 chick dorsal root ganglion explants",
    "cell_category": "primary_neuron",
    "species": "chick",
    "setting": "in_vitro_3d",
    "tissue_site": "not_applicable",
    "coating": null,
    "culture_days": {
      "value": "24",
      "unit": "h",
      "value_si": 1.0,
      "evidence": "E9 chick DRGs were embedded in 3D agarose gels and cultured for 24 h.",
      "location": "p. 2",
      "confidence": "high",
      "test_method": null,
      "evidence_verified": true
    },
    "viability_percent": null,
    "neurite_length": null,
    "other_outcomes": [
      {
        "value": "14.74",
        "unit": "m/h",
        "value_si": null,
        "evidence": "Actual Rate (m/h) 14.74 13.25 10.49 8.15 7.14 5.69",
        "location": "p. 6, Table 1",
        "confidence": "high",
        "test_method": null,
        "evidence_verified": true,
        "name": "actual rate of neurite extension"
      }
    ],
    "survival": []
  },
  "notes": "Stiffness (G*) measured by parallel-plate shear rheometry but values only shown in Fig. 2; not extracted. Unit 'm/h' as printed (likely μm/h).",
  "flags": [
    "cell_category:check_tissue"
  ],
  "extraction_model": "claude-opus-5-5",
  "extracted_at": "2026-10-22T18:58:58+00:00",
  "schema_version": "0.1.0"
}

File: hello_scifi/data/records/balgude-2001-seaprep-agarose-hydrogel-e76568.json
{
  "record_id": "balgude-2001-seaprep-agarose-hydrogel-e76568",
  "source": {
    "doi": null,
    "title": "Agarose gel stiffness determines rate of DRG neurite extension in 3D cultures",
    "first_author": "Balgude",
    "year": 2001,
    "url": null,
    "file": "balgude2001.pdf"
  },
  "material_class": "nonconductive_hydrogel",
  "material": "SeaPrep agarose hydrogel, 1.25% (wt/vol)",
  "material_key": "agarose",
  "electrode_material": null,
  "formulation": [
    {
      "component": "SeaPrep agarose",
      "amount": "1.25",
      "unit": "% (wt/vol)",
      "evidence": "Agarose gels were fabricated in the range of 0.75}2.00% (wt/vol, increments of 0.25%), by dissolving powdered agarose in sterile saline.",
      "evidence_verified": true
    }
  ],
  "processing": [],
  "properties": {
    "youngs_modulus": null,
    "conductivity": null,
    "water_content": null,
    "swelling_ratio": null,
    "impedance_1khz": null,
    "electrode_area": null,
    "volumetric_capacitance": null,
    "mu_c_star": null,
    "ionic_time_constant": null,
    "degradation_time": null,
    "stability": null
  },
  "biology": {
    "cell_type": "E9 chick dorsal root ganglion explants",
    "cell_category": "primary_neuron",
    "species": "chick",
    "setting": "in_vitro_3d",
    "tissue_site": "not_applicable",
    "coating": null,
    "culture_days": null,
    "viability_percent": null,
    "neurite_length": null,
    "other_outcomes": [
      {
        "value": "10.49",
        "unit": "m/h",
        "value_si": null,
        "evidence": "Actual Rate (m/h) 14.74 13.25 10.49 8.15 7.14 5.69",
        "location": "p. 6, Table 1",
        "confidence": "high",
        "test_method": null,
        "evidence_verified": true,
        "name": "actual rate of neurite extension"
      }
    ],
    "survival": []
  },
  "notes": null,
  "flags": [
    "cell_category:check_tissue"
  ],
  "extraction_model": "claude-opus-5-5",
  "extracted_at": "2026-10-22T18:58:58+00:00",
  "schema_version": "0.1.0"
}

File: hello_scifi/data/records/boufidis-2025-fibrin-hydrogel-coating-01b000.json
{
  "record_id": "boufidis-2025-fibrin-hydrogel-coating-01b000",
  "source": {
    "doi": "10.1038/s41467-025-57016-0",
    "title": "Bio-inspired electronics: Soft, biohybrid, and \"living\" neural interfaces",
    "first_author": "Boufidis",
    "year": 2025,
    "url": "https://doi.org/10.1038/s41467-025-57016-0",
    "file": "review2025.pdf"
  },
  "material_class": "nonconductive_hydrogel",
  "material": "Fibrin hydrogel coating on hybrid microelectrodes (cell-laden)",
  "formulation": [],
  "processing": [],
  "properties": {
    "youngs_modulus": null,
    "conductivity": null,
    "water_content": null,
    "swelling_ratio": null,
    "impedance_1khz": null,
    "electrode_area": null,
    "volumetric_capacitance": null,
    "mu_c_star": null,
    "ionic_time_constant": null,
    "degradation_time": {
      "value": "7",
      "unit": "days",
      "value_si": 7.0,
      "evidence": "the complete reabsorption of the fibrin hydrogel within\n7 days",
      "location": "p. 7",
      "confidence": "medium",
      "test_method": null,
      "evidence_verified": true
    },
    "stability": null
  },
  "biology": {
    "cell_type": "hippocampal neurons or astrocytes",
    "species": null,
    "setting": "in_vivo",
    "coating": "fibrin hydrogel",
    "culture_days": null,
    "viability_percent": null,
    "neurite_length": null,
    "other_outcomes": []
  },
  "notes": "Review article; cited from ref. 164. Reduced reactive astrocytes without significantly altering electrode impedance.",
  "flags": [],
  "extraction_model": "claude-opus-5-5",
  "extracted_at": "2026-10-22T02:56:51+00:00",
  "schema_version": "0.1.0"
}

File: hello_scifi/data/records/boulingre-2025-ch-bh-layered-coating-pv-f342a6.json
{
  "record_id": "boulingre-2025-ch-bh-layered-coating-pv-f342a6",
  "source": {
    "doi": "10.1039/d4tb02651a",
    "title": "Multi-layered electrode constructs for neural tissue engineering",
    "first_author": "Boulingre",
    "year": 2025,
    "url": "https://doi.org/10.1039/d4tb02651a",
    "file": "boulingre2025.pdf"
  },
  "material_class": "conductive_hydrogel",
  "material": "CH–BH layered coating (PVA/PEDOT CH + PVA–GEL biosynthetic hydrogel) on Pt",
  "material_key": "pva_pedot",
  "formulation": [
    {
      "component": "PVA–Nb:gelatin–Nb",
      "amount": "25 : 75",
      "unit": "weight ratio",
      "evidence": "PVA–Nb and gelatin–Nb were mixed in at 25 : 75 weight\nratio",
      "evidence_verified": true
    },
    {
      "component": "PVA–GEL macromer",
      "amount": "10",
      "unit": "% w/t",
      "evidence": "to produce a 10% w/t solution in Dulbecco’s phosphate\nbuffer saline",
      "evidence_verified": true
    },
    {
      "component": "Eosin Y",
      "amount": "0.1",
      "unit": "mM",
      "evidence": "Eosin Y was then added to a final concen￾tration of 0.1 mM",
      "evidence_verified": true
    }
  ],
  "processing": [
    {
      "step": "visible light photocrosslinking",
      "parameter": "intensity",
      "value": "15",
      "unit": "mW cm2",
      "evidence": "photo￾crosslinking via visible light (555 nm) at an intensity of 15 mW\ncm2 for 3 min",
      "evidence_verified": true
    },
    {
      "step": "accelerated ageing",
      "parameter": "temperature",
      "value": "89",
      "unit": "1C",
      "evidence": "Samples were kept at 89 1C for\n73 hours",
      "evidence_verified": true
    }
  ],
  "properties": {
    "youngs_modulus": null,
    "conductivity": {
      "value": "0.261",
      "unit": "S m1",
      "value_si": 0.261,
      "evidence": "0.234 S m1 and 0.261 S m1\n, respectively",
      "location": "p. 7",
      "confidence": "high",
      "test_method": null,
      "evidence_verified": true
    },
    "water_content": null,
    "swelling_ratio": null,
    "impedance_1khz": null,
    "electrode_area": null,
    "volumetric_capacitance": null,
    "mu_c_star": null,
    "ionic_time_constant": null,
    "degradation_time": null,
    "stability": {
      "description": {
        "value": "No delamination; non-significant 1.25% impedance decrease; max CSC loss 1.38%",
        "unit": null,
        "value_si": null,
        "evidence": "No\ndelamination was observed during the incubation period.",
        "location": "p. 9",
        "confidence": "high",
        "test_method": null,
        "evidence_verified": true
      },
      "duration_days": {
        "value": "four months",
        "unit": null,
        "value_si": null,
        "evidence": "Samples were kept at 89 1C for\n73 hours, to mimic four months of ageing at 37 1C",
        "location": "p. 9",
        "confidence": "high",
        "test_method": null,
        "evidence_verified": true
      },
      "conditions": "accelerated ageing at 89 °C in PBS"
    }
  },
  "biology": {
    "cell_type": "primary hippocampal astrocytes (also Schwann cell SCL4.1/F7 indirect cytotoxicity)",
    "cell_category": "glia",
    "species": "rat",
    "setting": "in_vitro_3d",
    "in_brain": null,
    "coating": "PVA–GEL",
    "culture_days": {
      "value": "14",
      "unit": "days",
      "value_si": 14.0,
      "evidence": "samples were maintained in vitro for 14 days before\nbeing fixed for staining",
      "location": "p. 5",
      "confidence": "high",
      "test_method": null,
      "evidence_verified": true
    },
    "viability_percent": null,
    "neurite_length": null,
    "other_outcomes": [
      {
        "value": "55 000",
        "unit": "cells per cm2",
        "value_si": null,
        "evidence": "with around 55 000 cells per cm2 compared to 35 000\ncells per cm2 on stand-alone BHs",
        "location": "p. 11",
        "confidence": "medium",
        "test_method": null,
        "evidence_verified": true,
        "name": "astrocyte cell density"
      },
      {
        "value": "1800",
        "unit": "mm2 per cell",
        "value_si": null,
        "evidence": "1800 mm2 per\ncell in coated electrodes",
        "location": "p. 11",
        "confidence": "medium",
        "test_method": null,
        "evidence_verified": true,
        "name": "cell spreading area"
      },
      {
        "value": "41",
        "unit": "%",
        "value_si": null,
        "evidence": "an approximate 41% increase in fluorescence\nfrom day 3 to day 14 was observed for both CH–BH and BH\nscaffolds",
        "location": "p. 11",
        "confidence": "medium",
        "test_method": null,
        "evidence_verified": true,
        "name": "metabolic activity increase (Alamar blue) day 3 to 14"
      }
    ],
    "survival": []
  },
  "notes": "Electrochemistry in PBS. Schwann cells in conditioned medium showed 23.1% higher density than TCP.",
  "flags": [],
  "extraction_model": "claude-opus-5-5",
  "extracted_at": "2026-10-22T12:31:09+00:00",
  "schema_version": "0.1.0"
}

File: hello_scifi/data/records/comini-2024-cells-alone-no-hydrogel-8e085e.json
{
  "record_id": "comini-2024-cells-alone-no-hydrogel-8e085e",
  "source": {
    "doi": "10.1088/1741-2552/ad33b2",
    "title": "Survival and maturation of human induced pluripotent stem cell-derived dopaminergic progenitors in the parkinsonian rat brain is enhanced by transplantation in a neurotrophin-enriched hydrogel",
    "first_author": "Comini",
    "year": 2024,
    "url": "https://doi.org/10.1088/1741-2552/ad33b2",
    "file": "comini2024.pdf"
  },
  "material_class": "other",
  "material": "Cells alone (no hydrogel, no neurotrophins) control",
  "material_key": "no_carrier",
  "electrode_material": null,
  "formulation": [],
  "processing": [],
  "properties": {
    "youngs_modulus": null,
    "conductivity": null,
    "water_content": null,
    "swelling_ratio": null,
    "impedance_1khz": null,
    "electrode_area": null,
    "volumetric_capacitance": null,
    "mu_c_star": null,
    "ionic_time_constant": null,
    "degradation_time": null,
    "stability": null
  },
  "biology": {
    "cell_type": "human iPSC-derived dopaminergic progenitors (NAS2 line)",
    "cell_category": "sc_neuron",
    "species": "human cells in athymic nude rat",
    "setting": "in_vivo",
    "tissue_site": "brain",
    "coating": null,
    "culture_days": null,
    "viability_percent": null,
    "neurite_length": null,
    "other_outcomes": [
      {
        "value": "2.1",
        "unit": "%",
        "value_si": null,
        "evidence": "2.1 ± 1.6% of surviving cells differentiated into dopaminergic neurons when the cells were transplanted alone",
        "location": "p. 6",
        "confidence": "high",
        "test_method": null,
        "evidence_verified": true,
        "name": "percentage of surviving cells differentiated into TH+ dopaminergic neurons"
      },
      {
        "value": "1/6",
        "unit": "rats",
        "value_si": null,
        "evidence": "only 1/6 rats in the ‘Cells alone’ group had dopaminergic maturation of >5%",
        "location": "p. 7",
        "confidence": "high",
        "test_method": null,
        "evidence_verified": true,
        "name": "rats with dopaminergic maturation >5%"
      }
    ],
    "survival": []
  },
  "notes": "Control group: 300 000 iPSC-DAPs transplanted without biomaterial into 6-OHDA lesioned striatum.",
  "flags": [],
  "extraction_model": "claude-opus-5-5",
  "extracted_at": "2026-10-22T18:59:40+00:00",
  "schema_version": "0.1.0"
}

File: hello_scifi/data/records/guan-2022-cmcs-gel-hydrogel-contro-49243f.json
{
  "record_id": "guan-2022-cmcs-gel-hydrogel-contro-49243f",
  "source": {
    "doi": "10.3390/molecules27238326",
    "title": "Carboxymethyl Chitosan and Gelatin Hydrogel Scaffolds Incorporated with Conductive PEDOT Nanoparticles for Improved Neural Stem Cell Proliferation and Neuronal Differentiation",
    "first_author": "Guan",
    "year": 2022,
    "url": "https://doi.org/10.3390/molecules27238326",
    "file": "guan2022.pdf"
  },
  "material_class": "nonconductive_hydrogel",
  "material": "CMCS/Gel hydrogel (control, CMCS/Gel-0EDOT)",
  "material_key": "chitosan",
  "electrode_material": null,
  "formulation": [
    {
      "component": "CMCS solution",
      "amount": "2",
      "unit": "%, w/v",
      "evidence": "CMCS solution (2%, w/v) and Gel solution (2%, w/v) were firstly mixed with a ratio of 2:1 (v/v).",
      "evidence_verified": true
    },
    {
      "component": "Gel solution",
      "amount": "2",
      "unit": "%, w/v",
      "evidence": "CMCS solution (2%, w/v) and Gel solution (2%, w/v) were firstly mixed with a ratio of 2:1 (v/v).",
      "evidence_verified": true
    },
    {
      "component": "EDC and NHS",
      "amount": "50",
      "unit": "mM",
      "evidence": "the hydrogels were cross-linked in an ethanol/MES buffer (80%, v/v, pH 6.0) containing 50 mM of EDC and NHS.",
      "evidence_verified": true
    },
    {
      "component": "APS",
      "amount": "0.1",
      "unit": "M",
      "evidence": "CMCS/Gel 0.1 0.1 0 2 (3.14 ± 0.36) × 10−6",
      "evidence_verified": true
    },
    {
      "component": "pTS-Na",
      "amount": "0.1",
      "unit": "M",
      "evidence": "CMCS/Gel 0.1 0.1 0 2 (3.14 ± 0.36) × 10−6",
      "evidence_verified": true
    }
  ],
  "processing": [
    {
      "step": "freezing",
      "parameter": "temperature",
      "value": "−80",
      "unit": "°C",
      "evidence": "then frozen at −80 ◦C for 24 h",
      "evidence_verified": true
    },
    {
      "step": "lyophilization",
      "parameter": "time",
      "value": "48",
      "unit": "h",
      "evidence": "The frozen samples were further lyophilized for 48 h in a freeze-dryer",
      "evidence_verified": true
    },
    {
      "step": "crosslinking",
      "parameter": "time",
      "value": "24",
      "unit": "h",
      "evidence": "After incubation at room temperature (RT) for 24 h, the hydrogels were rinsed overnight",
      "evidence_verified": true
    }
  ],
  "properties": {
    "youngs_modulus": null,
    "conductivity": {
      "value": "3.14 × 10−6",
      "unit": "S·cm−1",
      "value_si": 0.000314,
      "evidence": "the conductivity of CMCS/Gel hydrogel is about (3.14 ± 0.36) × 10−6 S·cm−1",
      "location": "p. 6",
      "confidence": "high",
      "test_method": null,
      "evidence_verified": true
    },
    "water_content": null,
    "swelling_ratio": {
      "value": "2900",
      "unit": "%",
      "value_si": 2900.0,
      "evidence": "the CMCS/Gel hydrogel showed the highest swelling rate, which increased dramatically to (2900 ± 460)% in the first 24 h",
      "location": "p. 6",
      "confidence": "high",
      "test_method": null,
      "evidence_verified": true
    },
    "impedance_1khz": null,
    "electrode_area": null,
    "volumetric_capacitance": null,
    "mu_c_star": null,
    "ionic_time_constant": null,
    "degradation_time": {
      "value": "6",
      "unit": "weeks",
      "value_si": 42.0,
      "evidence": "The CMCS/Gel hydrogel lost approximately (45.27 ± 2.21)% in weight at week 6",
      "location": "p. 8",
      "confidence": "medium",
      "test_method": null,
      "evidence_verified": true
    },
    "stability": null
  },
  "biology": {
    "cell_type": "neural stem cells from fetal Sprague Dawley rat hippocampus",
    "cell_category": "sc_neuron",
    "species": "rat",
    "setting": "in_vitro_3d",
    "tissue_site": "not_applicable",
    "coating": null,
    "culture_days": {
      "value": "14",
      "unit": "days",
      "value_si": 14.0,
      "evidence": "although the cell viability of all samples decreased to some extent after 14 days",
      "location": "p. 10",
      "confidence": "medium",
      "test_method": null,
      "evidence_verified": true
    },
    "viability_percent": null,
    "neurite_length": null,
    "other_outcomes": [],
    "survival": []
  },
  "notes": "Porosity (95.62%) reported but no field. Conductivity attributed to ionic conductivity. Compressive modulus only in figure. Degradation in PBS with 2 mg/mL lysozyme at 37 °C.",
  "flags": [
    "material_key:from_model_only"
  ],
  "extraction_model": "claude-opus-5-5",
  "extracted_at": "2026-10-22T19:01:43+00:00",
  "schema_version": "0.1.0"
}

File: hello_scifi/data/records/hsu-2022-granular-ha-hydrogel-2-w-ad8eab.json
{
  "record_id": "hsu-2022-granular-ha-hydrogel-2-w-ad8eab",
  "source": {
    "doi": "10.1016/j.bioactmat.2021.07.008",
    "title": "Increased connectivity of hiPSC-derived neural networks in multiphase granular hydrogel scaffolds",
    "first_author": "Hsu",
    "year": 2022,
    "url": "https://doi.org/10.1016/j.bioactmat.2021.07.008",
    "file": "hsu2021.pdf"
  },
  "material_class": "nonconductive_hydrogel",
  "material": "Granular HA hydrogel, 2 w/v % granules + 30 v/v % secondary crosslinker",
  "material_key": "hyaluronic_acid",
  "electrode_material": null,
  "formulation": [
    {
      "component": "secondary Extralink-1 (PEGDA) crosslinker, relative to primary",
      "amount": "30",
      "unit": "v/v %",
      "evidence": "granular hydrogel mixed with solutions of secondary crosslinker at 10 v/v %, 20 v/v %, 30 v/v % and 50 v/v % (relative to the primary crosslinker concentration)",
      "evidence_verified": true
    }
  ],
  "processing": [],
  "properties": {
    "youngs_modulus": {
      "value": "225",
      "unit": "Pa",
      "value_si": 225.0,
      "evidence": "granular hydrogel mixed with solutions of secondary crosslinker at 10 v/v %, 20 v/v %, 30 v/v % and 50 v/v % (relative to the primary crosslinker concentration) acquired G′ values of 99 ± 43 Pa, 121 ± 25 Pa, 225 ± 60 Pa and 188 ± 28 Pa, respectively.",
      "location": "p. 8",
      "confidence": "high",
      "test_method": "shear_rheology",
      "evidence_verified": true
    },
    "conductivity": null,
    "water_content": null,
    "swelling_ratio": null,
    "impedance_1khz": null,
    "electrode_area": null,
    "volumetric_capacitance": null,
    "mu_c_star": null,
    "ionic_time_constant": null,
    "degradation_time": null,
    "stability": null
  },
  "biology": null,
  "notes": "Cells in this stiffer composite formed tight clusters (Figure S4). DWS microrheology at 37 °C.",
  "flags": [],
  "extraction_model": "claude-opus-5-5",
  "extracted_at": "2026-10-22T19:03:30+00:00",
  "schema_version": "0.1.0"
}

File: hello_scifi/data/records/hsu-2022-granular-ha-hydrogel-2-w-b1076f.json
{
  "record_id": "hsu-2022-granular-ha-hydrogel-2-w-b1076f",
  "source": {
    "doi": "10.1016/j.bioactmat.2021.07.008",
    "title": "Increased connectivity of hiPSC-derived neural networks in multiphase granular hydrogel scaffolds",
    "first_author": "Hsu",
    "year": 2022,
    "url": "https://doi.org/10.1016/j.bioactmat.2021.07.008",
    "file": "hsu2021.pdf"
  },
  "material_class": "nonconductive_hydrogel",
  "material": "Granular HA hydrogel, 2 w/v % granules + 10 v/v % secondary crosslinker",
  "material_key": "hyaluronic_acid",
  "electrode_material": null,
  "formulation": [
    {
      "component": "secondary Extralink-1 (PEGDA) crosslinker, relative to primary",
      "amount": "10",
      "unit": "v/v %",
      "evidence": "granular hydrogel mixed with solutions of secondary crosslinker at 10 v/v %, 20 v/v %, 30 v/v % and 50 v/v % (relative to the primary crosslinker concentration)",
      "evidence_verified": true
    }
  ],
  "processing": [],
  "properties": {
    "youngs_modulus": {
      "value": "99",
      "unit": "Pa",
      "value_si": 99.0,
      "evidence": "granular hydrogel mixed with solutions of secondary crosslinker at 10 v/v %, 20 v/v %, 30 v/v % and 50 v/v % (relative to the primary crosslinker concentration) acquired G′ values of 99 ± 43 Pa, 121 ± 25 Pa, 225 ± 60 Pa and 188 ± 28 Pa, respectively.",
      "location": "p. 8",
      "confidence": "high",
      "test_method": "shear_rheology",
      "evidence_verified": true
    },
    "conductivity": null,
    "water_content": null,
    "swelling_ratio": null,
    "impedance_1khz": null,
    "electrode_area": null,
    "volumetric_capacitance": null,
    "mu_c_star": null,
    "ionic_time_constant": null,
    "degradation_time": null,
    "stability": null
  },
  "biology": null,
  "notes": "Granules from 40 μm mesh; mechanically weak and broke apart in culture. G' at 10 Hz equivalent, 37 °C.",
  "flags": [],
  "extraction_model": "claude-opus-5-5",
  "extracted_at": "2026-10-22T19:03:30+00:00",
  "schema_version": "0.1.0"
}

File: hello_scifi/data/records/hsu-2022-granular-ha-hydrogel-2-w-c48383.json
{
  "record_id": "hsu-2022-granular-ha-hydrogel-2-w-c48383",
  "source": {
    "doi": "10.1016/j.bioactmat.2021.07.008",
    "title": "Increased connectivity of hiPSC-derived neural networks in multiphase granular hydrogel scaffolds",
    "first_author": "Hsu",
    "year": 2022,
    "url": "https://doi.org/10.1016/j.bioactmat.2021.07.008",
    "file": "hsu2021.pdf"
  },
  "material_class": "nonconductive_hydrogel",
  "material": "Granular HA hydrogel, 2 w/v % granules + 50 v/v % secondary crosslinker",
  "material_key": "hyaluronic_acid",
  "electrode_material": null,
  "formulation": [
    {
      "component": "secondary Extralink-1 (PEGDA) crosslinker, relative to primary",
      "amount": "50",
      "unit": "v/v %",
      "evidence": "granular hydrogel mixed with solutions of secondary crosslinker at 10 v/v %, 20 v/v %, 30 v/v % and 50 v/v % (relative to the primary crosslinker concentration)",
      "evidence_verified": true
    }
  ],
  "processing": [],
  "properties": {
    "youngs_modulus": {
      "value": "188",
      "unit": "Pa",
      "value_si": 188.0,
      "evidence": "granular hydrogel mixed with solutions of secondary crosslinker at 10 v/v %, 20 v/v %, 30 v/v % and 50 v/v % (relative to the primary crosslinker concentration) acquired G′ values of 99 ± 43 Pa, 121 ± 25 Pa, 225 ± 60 Pa and 188 ± 28 Pa, respectively.",
      "location": "p. 8",
      "confidence": "high",
      "test_method": "shear_rheology",
      "evidence_verified": true
    },
    "conductivity": null,
    "water_content": null,
    "swelling_ratio": null,
    "impedance_1khz": null,
    "electrode_area": null,
    "volumetric_capacitance": null,
    "mu_c_star": null,
    "ionic_time_constant": null,
    "degradation_time": null,
    "stability": null
  },
  "biology": null,
  "notes": "Cells in this stiffer composite formed tight clusters (Figure S4). DWS microrheology at 37 °C.",
  "flags": [],
  "extraction_model": "claude-opus-5-5",
  "extracted_at": "2026-10-22T19:03:30+00:00",
  "schema_version": "0.1.0"
}

File: hello_scifi/data/records/hsu-2022-granular-ha-hydrogel-2-w-ff0fdc.json
{
  "record_id": "hsu-2022-granular-ha-hydrogel-2-w-ff0fdc",
  "source": {
    "doi": "10.1016/j.bioactmat.2021.07.008",
    "title": "Increased connectivity of hiPSC-derived neural networks in multiphase granular hydrogel scaffolds",
    "first_author": "Hsu",
    "year": 2022,
    "url": "https://doi.org/10.1016/j.bioactmat.2021.07.008",
    "file": "hsu2021.pdf"
  },
  "material_class": "nonconductive_hydrogel",
  "material": "Granular HA hydrogel, 2 w/v % granules + 20 v/v % secondary crosslinker (cell-laden)",
  "material_key": "hyaluronic_acid",
  "electrode_material": null,
  "formulation": [
    {
      "component": "secondary Extralink-1 (PEGDA) crosslinker, relative to primary",
      "amount": "20",
      "unit": "v/v %",
      "evidence": "together with the secondary crosslinker at 20 v/v % of the primary crosslinker concentration",
      "evidence_verified": true
    },
    {
      "component": "HyStem (thiolated hyaluronan) granules",
      "amount": "2",
      "unit": "w/v %",
      "evidence": "2 w/v % HyStem® hydrogel fragments were fabricated as shown in Section 2.3",
      "evidence_verified": true
    },
    {
      "component": "laminin",
      "amount": "200",
      "unit": "μg/ml",
      "evidence": "resuspended in F20 Medium supplemented with 200 μg/ml laminin and 50 ng/ml BDNF",
      "evidence_verified": true
    }
  ],
  "processing": [
    {
      "step": "pre-gelation",
      "parameter": "temperature/time",
      "value": "37 °C for 2.5 h",
      "unit": null,
      "evidence": "the system was pre-gelled in a 1 ml syringe at 37 ◦C for 2.5 h",
      "evidence_verified": true
    },
    {
      "step": "fragmentation",
      "parameter": "nylon mesh pore diameter",
      "value": "40",
      "unit": "μm",
      "evidence": "gel granules extruded through 40 μm pore diameters and having diameters of 69 ± 21 μm were chosen",
      "evidence_verified": true
    },
    {
      "step": "secondary gelation",
      "parameter": "temperature/time",
      "value": "37 °C for 30 min",
      "unit": null,
      "evidence": "incubated and gelled at 37 ◦C for 30 min after adding the secondary crosslinker",
      "evidence_verified": true
    }
  ],
  "properties": {
    "youngs_modulus": {
      "value": "121",
      "unit": "Pa",
      "value_si": 121.0,
      "evidence": "granular hydrogel mixed with solutions of secondary crosslinker at 10 v/v %, 20 v/v %, 30 v/v % and 50 v/v % (relative to the primary crosslinker concentration) acquired G′ values of 99 ± 43 Pa, 121 ± 25 Pa, 225 ± 60 Pa and 188 ± 28 Pa, respectively.",
      "location": "p. 8",
      "confidence": "high",
      "test_method": "shear_rheology",
      "evidence_verified": true
    },
    "conductivity": null,
    "water_content": null,
    "swelling_ratio": null,
    "impedance_1khz": null,
    "electrode_area": null,
    "volumetric_capacitance": null,
    "mu_c_star": null,
    "ionic_time_constant": null,
    "degradation_time": null,
    "stability": {
      "description": {
        "value": "scaffold remained intact",
        "unit": null,
        "value_si": null,
        "evidence": "as they promoted low levels of cell clustering whilst also remaining intact throughout the 28-day culture period",
        "location": "p. 8",
        "confidence": "high",
        "test_method": null,
        "evidence_verified": true
      },
      "duration_days": {
        "value": "28",
        "unit": "days",
        "value_si": 28.0,
        "evidence": "as they promoted low levels of cell clustering whilst also remaining intact throughout the 28-day culture period",
        "location": "p. 8",
        "confidence": "high",
        "test_method": null,
        "evidence_verified": true
      },
      "conditions": "in culture"
    }
  },
  "biology": {
    "cell_type": "hiPSC-derived neural progenitor cells/cortical neurons (line 010S-1 and AXOL13)",
    "cell_category": "sc_neuron",
    "species": "human",
    "setting": "in_vitro_3d",
    "tissue_site": "not_applicable",
    "coating": "laminin",
    "culture_days": {
      "value": "3",
      "unit": "months",
      "value_si": null,
      "evidence": "Long-term culture (3 months) of AXOL13 NPCs in granular hydrogel composites.",
      "location": "p. 11, Fig. 8",
      "confidence": "high",
      "test_method": null,
      "evidence_verified": true
    },
    "viability_percent": {
      "value": "63",
      "unit": "%",
      "value_si": 63.0,
      "evidence": "after seven days in culture, cell viability in the granular hydrogel scaffolds remained significantly higher (Bulk: 36 ± 6%; Granular: 63 ± 7%)",
      "location": "p. 8",
      "confidence": "high",
      "test_method": null,
      "evidence_verified": true
    },
    "neurite_length": {
      "value": "53.38",
      "unit": "μm",
      "value_si": 0.00005338,
      "evidence": "(Bulk average neurite length: 16.69 ± 2.63 μm; Granular average neurite length: 53.38 ± 8.72 μm)",
      "location": "p. 9",
      "confidence": "high",
      "test_method": null,
      "evidence_verified": true
    },
    "other_outcomes": [
      {
        "value": "10.0",
        "unit": null,
        "value_si": null,
        "evidence": "After three days in culture, both hydrogel scaffolds were seen to support similar numbers of neurite bearing cells (Bulk: 8.89 ± 0.61; Granular: 10.0 ± 0.00; p = 0.088)",
        "location": "p. 9",
        "confidence": "high",
        "test_method": null,
        "evidence_verified": true,
        "name": "number of neurite bearing cells (of up to 10) Day 3"
      },
      {
        "value": "10.0",
        "unit": null,
        "value_si": null,
        "evidence": "hydrogel (Bulk: 3.94 ± 1.17; Granular: 10.0 ± 0.00; p < 0.0001)",
        "location": "p. 10",
        "confidence": "medium",
        "test_method": null,
        "evidence_verified": true,
        "name": "number of neurite bearing cells (of up to 10) Day 7"
      }
    ],
    "survival": [
      {
        "value": "76",
        "unit": "%",
        "value_si": 76.0,
        "evidence": "No significant difference in cell viability was observed on the first day of culture (bulk cell viability: 73 ± 6%; granular cell viability: 76 ± 3%)",
        "location": "p. 8",
        "confidence": "high",
        "test_method": null,
        "evidence_verified": true,
        "measure": "viability",
        "timepoint": "Day 1",
        "culture_days": 1.0,
        "setting": "in_vitro_3d"
      },
      {
        "value": "60",
        "unit": "%",
        "value_si": 60.0,
        "evidence": "After three days in culture, cell viability in granular hydrogels was found to be significantly higher than for cells encapsulated in bulk hydrogel (bulk cell viability: 40 ± 5%; granular cell viability: 60 ± 6%)",
        "location": "p. 8",
        "confidence": "high",
        "test_method": null,
        "evidence_verified": true,
        "measure": "viability",
        "timepoint": "Day 3",
        "culture_days": 3.0,
        "setting": "in_vitro_3d"
      },
      {
        "value": "63",
        "unit": "%",
        "value_si": 63.0,
        "evidence": "after seven days in culture, cell viability in the granular hydrogel scaffolds remained significantly higher (Bulk: 36 ± 6%; Granular: 63 ± 7%)",
        "location": "p. 8",
        "confidence": "high",
        "test_method": null,
        "evidence_verified": true,
        "measure": "viability",
        "timepoint": "Day 7",
        "culture_days": 7.0,
        "setting": "in_vitro_3d"
      }
    ]
  },
  "notes": "Granules from 40 μm nylon mesh (69 ± 21 μm diameter, swollen); final ~1 w/v % granular hydrogel; ~10^7 cells/ml. SEM average pore size 1378 ± 157 μm2. G' measured cell-free by DWS microrheology at 37 °C. Long-term data partly with AXOL13 cells.",
  "flags": [],
  "extraction_model": "claude-opus-5-5",
  "extracted_at": "2026-10-22T19:03:30+00:00",
  "schema_version": "0.1.0"
}
