Repository: mcmenemy/osi4_group4

# Hackathon app

The app builds the evidence base for a gel-filled vs. bare microwell experiment on biohybrid neural implants. An LLM pipeline extracts structured, source-linked records from papers on conductive hydrogels, OECT/OMIEC materials, and neurons on soft substrates, and the site shows them as materials maps whose empty regions are untested formulations. Tabs:

- **Overview:** the Science Corp microwell device, why it matters, the two well-occupancy numbers, what the app does, and a preview of the scorecard.
- **Maps:** the candidate well-fill scorecard, then property maps for materials scientists. Click any row, point or cell for values, evidence quotes and sources.

File: hello_scifi/data/records/lampe-2013-elp-hydrogel-3-0-wt-rgd-02688c.json
{
  "record_id": "lampe-2013-elp-hydrogel-3-0-wt-rgd-02688c",
  "source": {
    "doi": "10.1016/j.actbio.2012.10.033",
    "title": "Design of 3D engineered protein hydrogels for tailored control of neurite growth",
    "first_author": "Lampe",
    "year": 2013,
    "url": "https://doi.org/10.1016/j.actbio.2012.10.033",
    "file": "lampe2013.pdf"
  },
  "material_class": "nonconductive_hydrogel",
  "material": "ELP hydrogel, 3.0 wt%, RGD 0.96 × 10^7 ligands (1.6 mM), THPC 1:1",
  "material_key": "elastin_like_protein",
  "electrode_material": null,
  "formulation": [],
  "processing": [],
  "properties": {
    "youngs_modulus": null,
    "conductivity": null,
    "water_content": null,
    "swelling_ratio": {
      "value": "15.8",
      "unit": null,
      "value_si": 15.8,
      "evidence": "the resulting mass swelling ratios were found to be statistically identical (16.3, 15.8, and 16.3, respectively, Figure 2B)",
      "location": "p. 6",
      "confidence": "medium",
      "test_method": null,
      "evidence_verified": true
    },
    "impedance_1khz": null,
    "electrode_area": null,
    "volumetric_capacitance": null,
    "mu_c_star": null,
    "ionic_time_constant": null,
    "degradation_time": null,
    "stability": null
  },
  "biology": null,
  "notes": "Mixture of RGD and RDG ELPs.",
  "flags": [],
  "extraction_model": "claude-opus-5-5",
  "extracted_at": "2026-10-22T18:04:53+00:00",
  "schema_version": "0.1.0"
}

File: hello_scifi/data/records/lampe-2013-elp-rgd-hydrogel-3-0-wt-b33b5e.json
{
  "record_id": "lampe-2013-elp-rgd-hydrogel-3-0-wt-b33b5e",
  "source": {
    "doi": "10.1016/j.actbio.2012.10.033",
    "title": "Design of 3D engineered protein hydrogels for tailored control of neurite growth",
    "first_author": "Lampe",
    "year": 2013,
    "url": "https://doi.org/10.1016/j.actbio.2012.10.033",
    "file": "lampe2013.pdf"
  },
  "material_class": "nonconductive_hydrogel",
  "material": "ELP-RGD hydrogel, 3.0 wt%, THPC 2:1 reactive site ratio (E = 2.1 kPa)",
  "material_key": "elastin_like_protein",
  "electrode_material": null,
  "formulation": [
    {
      "component": "ELP (RGD)",
      "amount": "3.0",
      "unit": "wt%",
      "evidence": "resulting in a final amorphous scaffold of 3.0 wt% (Figure 1C)",
      "evidence_verified": true
    },
    {
      "component": "THPC crosslinker solution",
      "amount": "5.28",
      "unit": "mg/mL",
      "evidence": "the concentration of THPC was adjusted to achieve reactive site ratios of 0.5:1, 1:1, and 2:1, using THPC solutions of 1.32, 2.64, and 5.28 mg/mL, respectively.",
      "evidence_verified": true
    }
  ],
  "processing": [],
  "properties": {
    "youngs_modulus": {
      "value": "2.1",
      "unit": "kPa",
      "value_si": 2100.0,
      "evidence": "from 0.5:1 to 1:1 to 2:1 increased the initial elastic modulus of the resulting amorphous hydrogel (E = 0.5, 1.5, and 2.1 kPa, respectively, Figure 2A)",
      "location": "p. 5",
      "confidence": "high",
      "test_method": "compression",
      "evidence_verified": true
    },
    "conductivity": null,
    "water_content": null,
    "swelling_ratio": null,
    "impedance_1khz": null,
    "electrode_area": null,
    "volumetric_capacitance": null,
    "mu_c_star": null,
    "ionic_time_constant": null,
    "degradation_time": null,
    "stability": null
  },
  "biology": {
    "cell_type": "E9 chick dorsal root ganglion explants",
    "cell_category": "primary_neuron",
    "species": "chick",
    "setting": "in_vitro_3d",
    "tissue_site": "not_applicable",
    "coating": null,
    "culture_days": null,
    "viability_percent": {
      "value": ">79",
      "unit": "%",
      "value_si": 79.0,
      "evidence": "In all cases, viability of stained cells was greater than 79% (Figure 2D)",
      "location": "p. 6",
      "confidence": "medium",
      "test_method": null,
      "evidence_verified": true
    },
    "neurite_length": null,
    "other_outcomes": [
      {
        "value": "67,000",
        "unit": "μm",
        "value_si": null,
        "evidence": "After 7 days, total neurite outgrowth was limited to 67,000 μm in the stiffest hydrogel",
        "location": "p. 9",
        "confidence": "high",
        "test_method": null,
        "evidence_verified": true,
        "name": "total neurite outgrowth"
      }
    ],
    "survival": [
      {
        "value": ">79",
        "unit": "%",
        "value_si": 79.0,
        "evidence": "In all cases, viability of stained cells was greater than 79% (Figure 2D)",
        "location": "p. 6",
        "confidence": "medium",
        "test_method": null,
        "evidence_verified": true,
        "measure": "viability",
        "timepoint": "day 1",
        "culture_days": 1.0,
        "setting": "in_vitro_3d"
      }
    ]
  },
  "notes": "RGD density 1.9 × 10^7 ligands/μm3. Modulus by unconfined compression in PBS at 37 °C.",
  "flags": [
    "cell_category:check_tissue"
  ],
  "extraction_model": "claude-opus-5-5",
  "extracted_at": "2026-10-22T18:04:53+00:00",
  "schema_version": "0.1.0"
}

File: hello_scifi/data/records/lampe-2013-elp-rgd-hydrogel-3-0-wt-c3c0e4.json
{
  "record_id": "lampe-2013-elp-rgd-hydrogel-3-0-wt-c3c0e4",
  "source": {
    "doi": "10.1016/j.actbio.2012.10.033",
    "title": "Design of 3D engineered protein hydrogels for tailored control of neurite growth",
    "first_author": "Lampe",
    "year": 2013,
    "url": "https://doi.org/10.1016/j.actbio.2012.10.033",
    "file": "lampe2013.pdf"
  },
  "material_class": "nonconductive_hydrogel",
  "material": "ELP-RGD hydrogel, 3.0 wt%, THPC 0.5:1 reactive site ratio (E = 0.5 kPa)",
  "material_key": "elastin_like_protein",
  "electrode_material": null,
  "formulation": [
    {
      "component": "ELP (RGD)",
      "amount": "3.0",
      "unit": "wt%",
      "evidence": "resulting in a final amorphous scaffold of 3.0 wt% (Figure 1C)",
      "evidence_verified": true
    },
    {
      "component": "THPC crosslinker solution",
      "amount": "1.32",
      "unit": "mg/mL",
      "evidence": "the concentration of THPC was adjusted to achieve reactive site ratios of 0.5:1, 1:1, and 2:1, using THPC solutions of 1.32, 2.64, and 5.28 mg/mL, respectively.",
      "evidence_verified": true
    }
  ],
  "processing": [
    {
      "step": "polymerization",
      "parameter": "time at room temperature",
      "value": "10",
      "unit": "minutes",
      "evidence": "Hydrogels were allowed to polymerize at room temperature for 10 minutes, followed by 10 minutes at 37°C",
      "evidence_verified": true
    },
    {
      "step": "polymerization",
      "parameter": "time at 37°C",
      "value": "10",
      "unit": "minutes",
      "evidence": "Hydrogels were allowed to polymerize at room temperature for 10 minutes, followed by 10 minutes at 37°C",
      "evidence_verified": true
    }
  ],
  "properties": {
    "youngs_modulus": {
      "value": "0.5",
      "unit": "kPa",
      "value_si": 500.0,
      "evidence": "from 0.5:1 to 1:1 to 2:1 increased the initial elastic modulus of the resulting amorphous hydrogel (E = 0.5, 1.5, and 2.1 kPa, respectively, Figure 2A)",
      "location": "p. 5",
      "confidence": "high",
      "test_method": "compression",
      "evidence_verified": true
    },
    "conductivity": null,
    "water_content": null,
    "swelling_ratio": null,
    "impedance_1khz": null,
    "electrode_area": null,
    "volumetric_capacitance": null,
    "mu_c_star": null,
    "ionic_time_constant": null,
    "degradation_time": null,
    "stability": null
  },
  "biology": {
    "cell_type": "E9 chick dorsal root ganglion explants",
    "cell_category": "primary_neuron",
    "species": "chick",
    "setting": "in_vitro_3d",
    "tissue_site": "not_applicable",
    "coating": null,
    "culture_days": {
      "value": "7",
      "unit": "days",
      "value_si": 7.0,
      "evidence": "After 7 days, total neurite outgrowth was limited to 67,000 μm in the stiffest hydrogel",
      "location": "p. 9",
      "confidence": "high",
      "test_method": null,
      "evidence_verified": true
    },
    "viability_percent": {
      "value": ">79",
      "unit": "%",
      "value_si": 79.0,
      "evidence": "In all cases, viability of stained cells was greater than 79% (Figure 2D)",
      "location": "p. 6",
      "confidence": "medium",
      "test_method": null,
      "evidence_verified": true
    },
    "neurite_length": {
      "value": "1826",
      "unit": "μm",
      "value_si": 0.001826,
      "evidence": "In the most compliant matrix (0.5 kPa), an average longest outgrowth of 1826 μm was observed at 7 days.",
      "location": "p. 9",
      "confidence": "high",
      "test_method": null,
      "evidence_verified": true
    },
    "other_outcomes": [
      {
        "value": "332,000",
        "unit": "μm",
        "value_si": null,
        "evidence": "After 7 days, total neurite outgrowth was limited to 67,000 μm in the stiffest hydrogel, while growth was promoted to 170,000 and 332,000 μm in the 1.5 and 0.5 kPa hydrogels, respectively.",
        "location": "p. 9",
        "confidence": "high",
        "test_method": null,
        "evidence_verified": true,
        "name": "total neurite outgrowth"
      }
    ],
    "survival": [
      {
        "value": ">79",
        "unit": "%",
        "value_si": 79.0,
        "evidence": "In all cases, viability of stained cells was greater than 79% (Figure 2D)",
        "location": "p. 6",
        "confidence": "medium",
        "test_method": null,
        "evidence_verified": true,
        "measure": "viability",
        "timepoint": "day 1",
        "culture_days": 1.0,
        "setting": "in_vitro_3d"
      }
    ]
  },
  "notes": "RGD density 1.9 × 10^7 ligands/μm3. Modulus by unconfined compression to 15% strain in PBS at 37 °C.",
  "flags": [
    "cell_category:check_tissue"
  ],
  "extraction_model": "claude-opus-5-5",
  "extracted_at": "2026-10-22T18:04:53+00:00",
  "schema_version": "0.1.0"
}

File: hello_scifi/data/records/lampe-2013-elp-rgd-hydrogel-3-0-wt-c6ad4a.json
{
  "record_id": "lampe-2013-elp-rgd-hydrogel-3-0-wt-c6ad4a",
  "source": {
    "doi": "10.1016/j.actbio.2012.10.033",
    "title": "Design of 3D engineered protein hydrogels for tailored control of neurite growth",
    "first_author": "Lampe",
    "year": 2013,
    "url": "https://doi.org/10.1016/j.actbio.2012.10.033",
    "file": "lampe2013.pdf"
  },
  "material_class": "nonconductive_hydrogel",
  "material": "ELP-RGD hydrogel, 3.0 wt%, THPC 1:1 reactive site ratio (E = 1.5 kPa, RGD 1.9 × 10^7 ligands/μm3)",
  "material_key": "elastin_like_protein",
  "electrode_material": null,
  "formulation": [
    {
      "component": "ELP (RGD)",
      "amount": "3.0",
      "unit": "wt%",
      "evidence": "resulting in a final amorphous scaffold of 3.0 wt% (Figure 1C)",
      "evidence_verified": true
    },
    {
      "component": "THPC crosslinker stock solution",
      "amount": "2.64",
      "unit": "mg/mL",
      "evidence": "was kept constant at 1:1 using a THPC crosslinker stock solution of 2.64 mg/mL",
      "evidence_verified": true
    }
  ],
  "processing": [
    {
      "step": "polymerization",
      "parameter": "time at room temperature",
      "value": "10",
      "unit": "minutes",
      "evidence": "Hydrogels were allowed to polymerize at room temperature for 10 minutes, followed by 10 minutes at 37°C",
      "evidence_verified": true
    }
  ],
  "properties": {
    "youngs_modulus": {
      "value": "1.5",
      "unit": "kPa",
      "value_si": 1500.0,
      "evidence": "from 0.5:1 to 1:1 to 2:1 increased the initial elastic modulus of the resulting amorphous hydrogel (E = 0.5, 1.5, and 2.1 kPa, respectively, Figure 2A)",
      "location": "p. 5",
      "confidence": "high",
      "test_method": "compression",
      "evidence_verified": true
    },
    "conductivity": null,
    "water_content": null,
    "swelling_ratio": {
      "value": "16.3",
      "unit": null,
      "value_si": 16.3,
      "evidence": "the resulting mass swelling ratios were found to be statistically identical (16.3, 15.8, and 16.3, respectively, Figure 2B)",
      "location": "p. 6",
      "confidence": "medium",
      "test_method": null,
      "evidence_verified": true
    },
    "impedance_1khz": null,
    "electrode_area": null,
    "volumetric_capacitance": null,
    "mu_c_star": null,
    "ionic_time_constant": null,
    "degradation_time": null,
    "stability": null
  },
  "biology": {
    "cell_type": "E9 chick dorsal root ganglion explants",
    "cell_category": "primary_neuron",
    "species": "chick",
    "setting": "in_vitro_3d",
    "tissue_site": "not_applicable",
    "coating": null,
    "culture_days": {
      "value": "7",
      "unit": "days",
      "value_si": 7.0,
      "evidence": "resulted in a roughly two-fold increase in total DRG neurite outgrowth over 7 days in 3D culture",
      "location": "p. 3",
      "confidence": "high",
      "test_method": null,
      "evidence_verified": true
    },
    "viability_percent": {
      "value": ">79",
      "unit": "%",
      "value_si": 79.0,
      "evidence": "In all cases, viability of stained cells was greater than 79% (Figure 2D)",
      "location": "p. 6",
      "confidence": "medium",
      "test_method": null,
      "evidence_verified": true
    },
    "neurite_length": {
      "value": ">1400",
      "unit": "μm",
      "value_si": 0.0014,
      "evidence": "Over the course of 7 days, the 1.9 × 107 ligands/μm3 samples were able to promote neurite lengths of over 1400 μm (Figure 4C).",
      "location": "p. 8",
      "confidence": "medium",
      "test_method": null,
      "evidence_verified": true
    },
    "other_outcomes": [
      {
        "value": "170,000",
        "unit": "μm",
        "value_si": null,
        "evidence": "After 7 days, total neurite outgrowth was limited to 67,000 μm in the stiffest hydrogel, while growth was promoted to 170,000 and 332,000 μm in the 1.5 and 0.5 kPa hydrogels, respectively.",
        "location": "p. 9",
        "confidence": "high",
        "test_method": null,
        "evidence_verified": true,
        "name": "total neurite outgrowth"
      }
    ],
    "survival": [
      {
        "value": ">79",
        "unit": "%",
        "value_si": 79.0,
        "evidence": "In all cases, viability of stained cells was greater than 79% (Figure 2D)",
        "location": "p. 6",
        "confidence": "medium",
        "test_method": null,
        "evidence_verified": true,
        "measure": "viability",
        "timepoint": "day 1",
        "culture_days": 1.0,
        "setting": "in_vitro_3d"
      }
    ]
  },
  "notes": "Modulus by unconfined compression in PBS at 37 °C; swelling ratio = wet mass / lyophilized dry mass.",
  "flags": [
    "cell_category:check_tissue"
  ],
  "extraction_model": "claude-opus-5-5",
  "extracted_at": "2026-10-22T18:04:53+00:00",
  "schema_version": "0.1.0"
}

File: hello_scifi/data/records/lu-2019-pure-pedot-pss-hydrogel-27b808.json
{
  "record_id": "lu-2019-pure-pedot-pss-hydrogel-27b808",
  "source": {
    "doi": "10.1038/s41467-019-09003-5",
    "title": "Pure PEDOT:PSS hydrogels",
    "first_author": "Lu",
    "year": 2019,
    "url": "https://doi.org/10.1038/s41467-019-09003-5",
    "file": "lu2019.pdf"
  },
  "material_class": "conductive_hydrogel",
  "material": "Pure PEDOT:PSS hydrogel, 13 vol.% DMSO, in PBS",
  "formulation": [
    {
      "component": "DMSO",
      "amount": "13",
      "unit": "vol.%",
      "evidence": "The pure PEDOT:PSS hydrogels with the optimized amount of DMSO (13 vol.%)",
      "evidence_verified": true
    },
    {
      "component": "PEDOT:PSS aqueous solution (Clevios PH1000)",
      "amount": "1.1–1.3",
      "unit": "% solid content",
      "evidence": "PEDOT:PSS aqueous solution (1.1–1.3% solid content, Clevios™ PH1000, Heraeus Electronic Materials)",
      "evidence_verified": true
    }
  ],
  "processing": [
    {
      "step": "drying",
      "parameter": "temperature",
      "value": "60",
      "unit": "°C",
      "evidence": "dried at 60 °C for 24 h",
      "evidence_verified": true
    },
    {
      "step": "drying",
      "parameter": "time",
      "value": "24",
      "unit": "h",
      "evidence": "dried at 60 °C for 24 h",
      "evidence_verified": true
    },
    {
      "step": "anneal",
      "parameter": "temperature",
      "value": "130",
      "unit": "°C",
      "evidence": "multiple cycles of annealing at 130 °C (three cycles with 30 min per each cycle)",
      "evidence_verified": true
    },
    {
      "step": "anneal",
      "parameter": "cycles x duration",
      "value": "3 x 30",
      "unit": "min",
      "evidence": "three cycles of 30 min annealing at 130 °C",
      "evidence_verified": true
    },
    {
      "step": "stirring after DMSO addition",
      "parameter": "time",
      "value": "24",
      "unit": "h",
      "evidence": "Upon further stirring for 24 h at room temperature",
      "evidence_verified": true
    }
  ],
  "properties": {
    "youngs_modulus": {
      "value": "2",
      "unit": "MPa",
      "value_si": 2000000.0,
      "evidence": "low Young’s modulus of ~2 MPa and high stretchability of over 35% strain in wet physiological environments",
      "location": "p. 2",
      "confidence": "medium",
      "evidence_verified": true
    },
    "conductivity": {
      "value": "20",
      "unit": "S cm−1",
      "value_si": 2000.0,
      "evidence": "highest conductivity of ~20 S cm−1 in PBS and ~40 S cm−1 in deionized water achieved at 13 vol.% DMSO concentration",
      "location": "p. 7",
      "confidence": "medium",
      "evidence_verified": true
    },
    "water_content": {
      "value": "80",
      "unit": "wt.%",
      "value_si": null,
      "evidence": "(~87 wt.% in deionized water vs. ~80 wt.% in PBS)",
      "location": "p. 7",
      "confidence": "medium",
      "evidence_verified": true
    },
    "swelling_ratio": null,
    "impedance_1khz": null,
    "electrode_area": null,
    "volumetric_capacitance": null,
    "mu_c_star": null,
    "ionic_time_constant": null,
    "stability": {
      "description": {
        "value": "CIC less than 10% change",
        "unit": null,
        "value_si": null,
        "evidence": "stability (less than 10% change after 20,000 cycles) in PBS",
        "location": "p. 7",
        "confidence": "high",
        "evidence_verified": true
      },
      "duration_days": null,
      "conditions": "20,000 cycles in PBS"
    }
  },
  "biology": null,
  "notes": "Measured in PBS. Optimized formulation. Conductivity by four-point probe; CSC/CIC on Pt electrode in PBS.",
  "flags": [],
  "extraction_model": "claude-opus-5-5",
  "extracted_at": "2026-10-22T02:42:39+00:00",
  "schema_version": "0.1.0"
}

File: hello_scifi/data/records/lu-2019-pure-pedot-pss-hydrogel-443aee.json
{
  "record_id": "lu-2019-pure-pedot-pss-hydrogel-443aee",
  "source": {
    "doi": "10.1038/s41467-019-09003-5",
    "title": "Pure PEDOT:PSS hydrogels",
    "first_author": "Lu",
    "year": 2019,
    "url": "https://doi.org/10.1038/s41467-019-09003-5",
    "file": "lu2019.pdf"
  },
  "material_class": "conductive_hydrogel",
  "material": "Pure PEDOT:PSS hydrogel (13 vol.% DMSO), in PBS",
  "formulation": [
    {
      "component": "PEDOT:PSS (Clevios PH1000)",
      "amount": "1.1–1.3",
      "unit": "% solid content",
      "evidence": "PEDOT:PSS aqueous solution\n(1.1–1.3% solid content, Clevios™ PH1000, Heraeus Electronic Materials)",
      "evidence_verified": true
    },
    {
      "component": "DMSO",
      "amount": "13",
      "unit": "vol.%",
      "evidence": "The pure PEDOT:PSS hydrogels with the optimized amount\nof DMSO (13 vol.%)",
      "evidence_verified": true
    }
  ],
  "processing": [
    {
      "step": "drying",
      "parameter": "temperature/time",
      "value": "60 °C, 24 h",
      "unit": null,
      "evidence": "dried at 60 °C\nfor 24 h",
      "evidence_verified": true
    },
    {
      "step": "anneal",
      "parameter": "temperature",
      "value": "130",
      "unit": "°C",
      "evidence": "three cycles\nof 30 min annealing at 130 °C",
      "evidence_verified": true
    },
    {
      "step": "anneal",
      "parameter": "cycles",
      "value": "3 x 30 min",
      "unit": null,
      "evidence": "three cycles\nof 30 min annealing at 130 °C",
      "evidence_verified": true
    },
    {
      "step": "rehydration",
      "parameter": "medium",
      "value": "PBS",
      "unit": null,
      "evidence": "rehydrating in water or in PBS",
      "evidence_verified": true
    }
  ],
  "properties": {
    "youngs_modulus": {
      "value": "~2",
      "unit": "MPa",
      "value_si": 2000000.0,
      "evidence": "as well as low Young’s modulus\nof ~2 MPa",
      "location": "p. 2",
      "confidence": "medium",
      "test_method": "tension",
      "evidence_verified": true
    },
    "conductivity": {
      "value": "~20",
      "unit": "S cm−1",
      "value_si": 2000.0,
      "evidence": "the highest conductivity of\n~20 S cm−1 in PBS and ~40 S cm−1 in deionized water achieved\nat 13 vol.% DMSO concentration",
      "location": "p. 7",
      "confidence": "medium",
      "test_method": null,
      "evidence_verified": true
    },
    "water_content": {
      "value": "~80",
      "unit": "wt.%",
      "value_si": null,
      "evidence": "~80 wt.% in PBS",
      "location": "p. 7",
      "confidence": "medium",
      "test_method": null,
      "evidence_verified": true
    },
    "swelling_ratio": null,
    "impedance_1khz": null,
    "electrode_area": null,
    "volumetric_capacitance": null,
    "mu_c_star": null,
    "ionic_time_constant": null,
    "degradation_time": null,
    "stability": {
      "description": {
        "value": "negligible decrease in electrical conductivity",
        "unit": null,
        "value_si": null,
        "evidence": "negligible decrease over\n3 months both in PBS and in deionized water",
        "location": "p. 7",
        "confidence": "medium",
        "test_method": null,
        "evidence_verified": true
      },
      "duration_days": {
        "value": "3",
        "unit": "months",
        "value_si": null,
        "evidence": "negligible decrease over\n3 months both in PBS and in deionized water",
        "location": "p. 7",
        "confidence": "medium",
        "test_method": null,
        "evidence_verified": true
      },
      "conditions": "in PBS and deionized water"
    }
  },
  "biology": null,
  "notes": "Measured in PBS. Conductivity by four-point probe; tensile tests submerged in PBS. Young's modulus ~2 MPa reported for optimized hydrogel.",
  "flags": [],
  "extraction_model": "claude-opus-5-5",
  "extracted_at": "2026-10-22T02:56:39+00:00",
  "schema_version": "0.1.0"
}

File: hello_scifi/data/records/lu-2019-pure-pedot-pss-hydrogel-564f2a.json
{
  "record_id": "lu-2019-pure-pedot-pss-hydrogel-564f2a",
  "source": {
    "doi": "10.1038/s41467-019-09003-5",
    "title": "Pure PEDOT:PSS hydrogels",
    "first_author": "Lu",
    "year": 2019,
    "url": "https://doi.org/10.1038/s41467-019-09003-5",
    "file": "lu2019.pdf"
  },
  "material_class": "conductive_hydrogel",
  "material": "Pure PEDOT:PSS hydrogel, 13 vol.% DMSO, in deionized water",
  "formulation": [
    {
      "component": "DMSO",
      "amount": "13",
      "unit": "vol.%",
      "evidence": "achieved at 13 vol.% DMSO concentration",
      "evidence_verified": true
    }
  ],
  "processing": [
    {
      "step": "drying",
      "parameter": "temperature",
      "value": "60",
      "unit": "°C",
      "evidence": "dried at 60 °C for 24 h",
      "evidence_verified": true
    },
    {
      "step": "anneal",
      "parameter": "temperature",
      "value": "130",
      "unit": "°C",
      "evidence": "three cycles of 30 min annealing at 130 °C",
      "evidence_verified": true
    }
  ],
  "properties": {
    "youngs_modulus": null,
    "conductivity": {
      "value": "40",
      "unit": "S cm−1",
      "value_si": 4000.0,
      "evidence": "highest conductivity of ~20 S cm−1 in PBS and ~40 S cm−1 in deionized water achieved at 13 vol.% DMSO concentration",
      "location": "p. 7",
      "confidence": "medium",
      "evidence_verified": true
    },
    "water_content": {
      "value": "87",
      "unit": "wt.%",
      "value_si": null,
      "evidence": "(~87 wt.% in deionized water vs. ~80 wt.% in PBS)",
      "location": "p. 7",
      "confidence": "medium",
      "evidence_verified": true
    },
    "swelling_ratio": null,
    "impedance_1khz": null,
    "electrode_area": null,
    "volumetric_capacitance": null,
    "mu_c_star": null,
    "ionic_time_constant": null,
    "stability": null
  },
  "biology": null,
  "notes": "Measured in deionized water.",
  "flags": [],
  "extraction_model": "claude-opus-5-5",
  "extracted_at": "2026-10-22T02:42:39+00:00",
  "schema_version": "0.1.0"
}

File: hello_scifi/data/records/lu-2019-pure-pedot-pss-hydrogel-6649a1.json
{
  "record_id": "lu-2019-pure-pedot-pss-hydrogel-6649a1",
  "source": {
    "doi": "10.1038/s41467-019-09003-5",
    "title": "Pure PEDOT:PSS hydrogels",
    "first_author": "Lu",
    "year": 2019,
    "url": "https://doi.org/10.1038/s41467-019-09003-5",
    "file": "lu2019.pdf"
  },
  "material_class": "conductive_hydrogel",
  "material": "Pure PEDOT:PSS hydrogel (13 vol.% DMSO, dry-annealed and rehydrated)",
  "material_key": "pedot_pss_hydrogel",
  "electrode_material": null,
  "formulation": [
    {
      "component": "DMSO",
      "amount": "13",
      "unit": "vol.%",
      "evidence": "The pure PEDOT:PSS hydrogels with the optimized amount of DMSO (13 vol.%) and annealing condition (three cycles of 30 min annealing at 130 °C)",
      "evidence_verified": true
    },
    {
      "component": "PEDOT:PSS aqueous solution (Clevios PH1000)",
      "amount": "1.1–1.3",
      "unit": "% solid content",
      "evidence": "PEDOT:PSS aqueous solution (1.1–1.3% solid content, Clevios™ PH1000, Heraeus Electronic Materials) was stirred vigorously for 6 h",
      "evidence_verified": true
    }
  ],
  "processing": [
    {
      "step": "drying",
      "parameter": "temperature/time",
      "value": "60 °C, 24 h",
      "unit": null,
      "evidence": "dried at 60 °C for 24 h followed by multiple cycles of annealing at 130 °C (three cycles with 30 min per each cycle) to yield pure PEDOT:PSS films",
      "evidence_verified": true
    },
    {
      "step": "anneal",
      "parameter": "temperature",
      "value": "130",
      "unit": "°C",
      "evidence": "dried at 60 °C for 24 h followed by multiple cycles of annealing at 130 °C (three cycles with 30 min per each cycle) to yield pure PEDOT:PSS films",
      "evidence_verified": true
    },
    {
      "step": "anneal",
      "parameter": "cycles x duration",
      "value": "3 x 30",
      "unit": "min",
      "evidence": "multiple cycles of annealing at 130 °C (three cycles with 30 min per each cycle)",
      "evidence_verified": true
    },
    {
      "step": "stirring after DMSO addition",
      "parameter": "time",
      "value": "24",
      "unit": "h",
      "evidence": "Upon further stirring for 24 h at room temperature, the mixed solution was solvent-casted directly onto poly￾propylene (PP) or polyethylene terephthalate (PET) substrate",
      "evidence_verified": true
    },
    {
      "step": "rehydration",
      "parameter": "medium",
      "value": "deionized water or PBS",
      "unit": null,
      "evidence": "the dry-annealed PEDOT:PSS can be facilely converted into stable pure PEDOT:PSS hydrogels by rehydrating in water or in PBS",
      "evidence_verified": true
    }
  ],
  "properties": {
    "youngs_modulus": {
      "value": "~2",
      "unit": "MPa",
      "value_si": 2000000.0,
      "evidence": "~40 S cm−1 in deionized water, as well as low Young’s modulus of ~2 MPa and high stretchability of over 35% strain in wet physiological environments",
      "location": "p. 2",
      "confidence": "medium",
      "test_method": "tension",
      "evidence_verified": true
    },
    "conductivity": {
      "value": "~20",
      "unit": "S cm−1",
      "value_si": 2000.0,
      "evidence": "the highest conductivity of ~20 S cm−1 in PBS and ~40 S cm−1 in deionized water achieved at 13 vol.% DMSO concentration",
      "location": "p. 7",
      "confidence": "medium",
      "test_method": null,
      "evidence_verified": true
    },
    "water_content": null,
    "swelling_ratio": null,
    "impedance_1khz": null,
    "electrode_area": null,
    "volumetric_capacitance": null,
    "mu_c_star": null,
    "ionic_time_constant": null,
    "degradation_time": null,
    "stability": {
      "description": {
        "value": "CIC less than 10% change",
        "unit": null,
        "value_si": null,
        "evidence": "high CIC value of 8.3 mC cm−2 and stability (less than 10% change after 20,000 cycles) in PBS",
        "location": "p. 7",
        "confidence": "high",
        "test_method": null,
        "evidence_verified": true
      },
      "duration_days": null,
      "conditions": "20,000 cycles in PBS"
    }
  },
  "biology": null,
  "notes": "Optimized formulation; conductivity by four-point probe on hydrated samples; tensile tests on fully swollen dog-bone films submerged in PBS or DI water. CSC/CIC measured on Pt electrode in PBS.",
  "flags": [],
  "extraction_model": "claude-opus-5-5",
  "extracted_at": "2026-10-22T13:03:20+00:00",
  "schema_version": "0.1.0"
}

File: hello_scifi/data/records/lu-2019-pure-pedot-pss-hydrogel-719823.json
{
  "record_id": "lu-2019-pure-pedot-pss-hydrogel-719823",
  "source": {
    "doi": "10.1038/s41467-019-09003-5",
    "title": "Pure PEDOT:PSS hydrogels",
    "first_author": "Lu",
    "year": 2019,
    "url": "https://doi.org/10.1038/s41467-019-09003-5",
    "file": "lu2019.pdf"
  },
  "material_class": "conductive_hydrogel",
  "material": "Pure PEDOT:PSS hydrogel (13 vol.% DMSO), in deionized water",
  "formulation": [
    {
      "component": "DMSO",
      "amount": "13",
      "unit": "vol.%",
      "evidence": "The pure PEDOT:PSS hydrogels with the optimized amount\nof DMSO (13 vol.%)",
      "evidence_verified": true
    }
  ],
  "processing": [
    {
      "step": "anneal",
      "parameter": "temperature",
      "value": "130",
      "unit": "°C",
      "evidence": "three cycles\nof 30 min annealing at 130 °C",
      "evidence_verified": true
    }
  ],
  "properties": {
    "youngs_modulus": null,
    "conductivity": {
      "value": "~40",
      "unit": "S cm−1",
      "value_si": 4000.0,
      "evidence": "the highest conductivity of\n~20 S cm−1 in PBS and ~40 S cm−1 in deionized water achieved\nat 13 vol.% DMSO concentration",
      "location": "p. 7",
      "confidence": "medium",
      "test_method": null,
      "evidence_verified": true
    },
    "water_content": {
      "value": "~87",
      "unit": "wt.%",
      "value_si": null,
      "evidence": "~87 wt.% in deionized water",
      "location": "p. 7",
      "confidence": "medium",
      "test_method": null,
      "evidence_verified": true
    },
    "swelling_ratio": null,
    "impedance_1khz": null,
    "electrode_area": null,
    "volumetric_capacitance": null,
    "mu_c_star": null,
    "ionic_time_constant": null,
    "degradation_time": null,
    "stability": null
  },
  "biology": null,
  "notes": "Measured in deionized water (pH 1-2).",
  "flags": [],
  "extraction_model": "claude-opus-5-5",
  "extracted_at": "2026-10-22T02:56:39+00:00",
  "schema_version": "0.1.0"
}

File: hello_scifi/data/records/lu-2019-pure-pedot-pss-hydrogel-746cb7.json
{
  "record_id": "lu-2019-pure-pedot-pss-hydrogel-746cb7",
  "source": {
    "doi": "10.1038/s41467-019-09003-5",
    "title": "Pure PEDOT:PSS hydrogels",
    "first_author": "Lu",
    "year": 2019,
    "url": "https://doi.org/10.1038/s41467-019-09003-5",
    "file": "lu2019.pdf"
  },
  "material_class": "conductive_hydrogel",
  "material": "Pure PEDOT:PSS hydrogel (20 vol.% DMSO)",
  "formulation": [
    {
      "component": "DMSO",
      "amount": "20",
      "unit": "vol. %",
      "evidence": "PEDOT:PSS hydrogels (20 vol. % DMSO) can reach over 35% in\nPBS",
      "evidence_verified": true
    }
  ],
  "processing": [],
  "properties": {
    "youngs_modulus": null,
    "conductivity": null,
    "water_content": null,
    "swelling_ratio": null,
    "impedance_1khz": null,
    "electrode_area": null,
    "volumetric_capacitance": null,
    "mu_c_star": null,
    "ionic_time_constant": null,
    "degradation_time": null,
    "stability": null
  },
  "biology": null,
  "notes": "Tensile tests submerged in PBS or deionized water.",
  "flags": [],
  "extraction_model": "claude-opus-5-5",
  "extracted_at": "2026-10-22T02:56:39+00:00",
  "schema_version": "0.1.0"
}

File: hello_scifi/data/records/lu-2019-pure-pedot-pss-hydrogel-a111e1.json
{
  "record_id": "lu-2019-pure-pedot-pss-hydrogel-a111e1",
  "source": {
    "doi": "10.1038/s41467-019-09003-5",
    "title": "Pure PEDOT:PSS hydrogels",
    "first_author": "Lu",
    "year": 2019,
    "url": "https://doi.org/10.1038/s41467-019-09003-5",
    "file": "lu2019.pdf"
  },
  "material_class": "conductive_hydrogel",
  "material": "Pure PEDOT:PSS hydrogel, 20 vol.% DMSO",
  "formulation": [
    {
      "component": "DMSO",
      "amount": "20",
      "unit": "vol.%",
      "evidence": "The ultimate tensile strain of the pure PEDOT:PSS hydrogels (20 vol. % DMSO) can reach over 35% in PBS",
      "evidence_verified": true
    }
  ],
  "processing": [],
  "properties": {
    "youngs_modulus": null,
    "conductivity": null,
    "water_content": null,
    "swelling_ratio": null,
    "impedance_1khz": null,
    "electrode_area": null,
    "volumetric_capacitance": null,
    "mu_c_star": null,
    "ionic_time_constant": null,
    "stability": null
  },
  "biology": null,
  "notes": "Fully swollen free-standing films.",
  "flags": [],
  "extraction_model": "claude-opus-5-5",
  "extracted_at": "2026-10-22T02:42:39+00:00",
  "schema_version": "0.1.0"
}

File: hello_scifi/data/records/lu-2019-pure-pedot-pss-hydrogel-cc7f81.json
{
  "record_id": "lu-2019-pure-pedot-pss-hydrogel-cc7f81",
  "source": {
    "doi": "10.1038/s41467-019-09003-5",
    "title": "Pure PEDOT:PSS hydrogels",
    "first_author": "Lu",
    "year": 2019,
    "url": "https://doi.org/10.1038/s41467-019-09003-5",
    "file": "lu2019.pdf"
  },
  "material_class": "conductive_hydrogel",
  "material": "Pure PEDOT:PSS hydrogel (13 vol.% DMSO)",
  "material_key": "pedot_pss_hydrogel",
  "formulation": [
    {
      "component": "DMSO",
      "amount": "13",
      "unit": "vol.%",
      "evidence": "The pure PEDOT:PSS hydrogels with the optimized amount of DMSO (13 vol.%)",
      "evidence_verified": true
    },
    {
      "component": "PEDOT:PSS aqueous solution (Clevios PH1000)",
      "amount": "1.1–1.3",
      "unit": "% solid content",
      "evidence": "PEDOT:PSS aqueous solution (1.1–1.3% solid content, Clevios™ PH1000, Heraeus Electronic Materials)",
      "evidence_verified": true
    }
  ],
  "processing": [
    {
      "step": "drying",
      "parameter": "temperature/time",
      "value": "60 °C for 24 h",
      "unit": null,
      "evidence": "dried at 60 °C for 24 h followed by multiple cycles of annealing at 130 °C",
      "evidence_verified": true
    },
    {
      "step": "anneal",
      "parameter": "temperature",
      "value": "130",
      "unit": "°C",
      "evidence": "three cycles of 30 min annealing at 130 °C",
      "evidence_verified": true
    },
    {
      "step": "anneal",
      "parameter": "cycles",
      "value": "three cycles of 30 min",
      "unit": null,
      "evidence": "three cycles of 30 min annealing at 130 °C",
      "evidence_verified": true
    },
    {
      "step": "mixing",
      "parameter": "stirring time",
      "value": "24",
      "unit": "h",
      "evidence": "Upon further stirring for 24 h at room temperature",
      "evidence_verified": true
    },
    {
      "step": "rehydration",
      "parameter": "medium",
      "value": "deionized water or PBS",
      "unit": null,
      "evidence": "rehydrating in water or in PBS",
      "evidence_verified": true
    }
  ],
  "properties": {
    "youngs_modulus": {
      "value": "~2",
      "unit": "MPa",
      "value_si": 2000000.0,
      "evidence": "as well as low Young’s modulus of ~2 MPa and high stretchability of over 35% strain in wet physiological environments",
      "location": "p. 2",
      "confidence": "medium",
      "test_method": "tension",
      "evidence_verified": true
    },
    "conductivity": {
      "value": "~20",
      "unit": "S cm−1",
      "value_si": 2000.0,
      "evidence": "the highest conductivity of ~20 S cm−1 in PBS and ~40 S cm−1 in deionized water achieved at 13 vol.% DMSO concentration",
      "location": "p. 7",
      "confidence": "medium",
      "test_method": null,
      "evidence_verified": true
    },
    "water_content": null,
    "swelling_ratio": null,
    "impedance_1khz": null,
    "electrode_area": null,
    "volumetric_capacitance": null,
    "mu_c_star": null,
    "ionic_time_constant": null,
    "degradation_time": null,
    "stability": {
      "description": {
        "value": "CIC less than 10% change",
        "unit": null,
        "value_si": null,
        "evidence": "stability (less than 10% change after 20,000 cycles) in PBS",
        "location": "p. 7",
        "confidence": "high",
        "test_method": null,
        "evidence_verified": true
      },
      "duration_days": null,
      "conditions": "20,000 cycles in PBS"
    }
  },
  "biology": null,
  "notes": "Optimized formulation; conductivity measured by four-point probe in PBS and DI water; tensile tests in PBS. CSC/CIC measured on Pt electrode in PBS.",
  "flags": [],
  "extraction_model": "claude-opus-5-5",
  "extracted_at": "2026-10-22T12:33:27+00:00",
  "schema_version": "0.1.0"
}
