Repository: mcmenemy/osi4_group4

# Hackathon app

The app builds the evidence base for a gel-filled vs. bare microwell experiment on biohybrid neural implants. An LLM pipeline extracts structured, source-linked records from papers on conductive hydrogels, OECT/OMIEC materials, and neurons on soft substrates, and the site shows them as materials maps whose empty regions are untested formulations. Tabs:

- **Overview:** the Science Corp microwell device, why it matters, the two well-occupancy numbers, what the app does, and a preview of the scorecard.
- **Maps:** the candidate well-fill scorecard, then property maps for materials scientists. Click any row, point or cell for values, evidence quotes and sources.

File: hello_scifi/data/records/lu-2019-pure-pedot-pss-hydrogels-6ae62f.json
{
  "record_id": "lu-2019-pure-pedot-pss-hydrogels-6ae62f",
  "source": {
    "doi": "10.1038/s41467-019-09003-5",
    "title": "Pure PEDOT:PSS hydrogels",
    "first_author": "Lu",
    "year": 2019,
    "url": "https://doi.org/10.1038/s41467-019-09003-5",
    "file": "lu2019.pdf"
  },
  "material_class": "conductive_hydrogel",
  "material": "Pure PEDOT:PSS hydrogels (DMSO 5–50 vol.%, general)",
  "material_key": "pedot_pss_hydrogel",
  "electrode_material": null,
  "formulation": [
    {
      "component": "DMSO",
      "amount": "0–50",
      "unit": "vol.%",
      "evidence": "dimethyl sulfoxide (DMSO, Sigma–Aldrich) was added in the range of 0–50 vol.% of the final solution",
      "evidence_verified": true
    }
  ],
  "processing": [
    {
      "step": "dry-annealing",
      "parameter": "condition",
      "value": "24 h at 60 °C drying followed by three cycles of 30 min annealing at 130 °C",
      "unit": null,
      "evidence": "keep the same dry￾annealing condition of 24 h at 60 °C drying followed by three cycles of 30 min annealing at 130 °C to make a batch of pure PEDOT:PSS hydrogels",
      "evidence_verified": true
    }
  ],
  "properties": {
    "youngs_modulus": {
      "value": "2–10",
      "unit": "MPa",
      "value_si": 6000000.0,
      "evidence": "Nominal strain vs. stress curves in tensile tests show that the Young’s moduli of pure PEDOT:PSS hydrogels in PBS are in the range of 2–10 MPa",
      "location": "p. 5",
      "confidence": "high",
      "test_method": "tension",
      "evidence_verified": true
    },
    "conductivity": null,
    "water_content": {
      "value": "80–87",
      "unit": "wt.%",
      "value_si": null,
      "evidence": "The resultant pure PEDOT:PSS hydrogels show high water contents (80–87 wt.% water)",
      "location": "p. 4",
      "confidence": "high",
      "test_method": null,
      "evidence_verified": true
    },
    "swelling_ratio": null,
    "impedance_1khz": null,
    "electrode_area": null,
    "volumetric_capacitance": null,
    "mu_c_star": null,
    "ionic_time_constant": null,
    "degradation_time": null,
    "stability": {
      "description": {
        "value": "negligible decrease in electrical conductivity",
        "unit": null,
        "value_si": null,
        "evidence": "the electrical conductivity of pure PEDOT:PSS hydrogels exhibit superior stability in wet environments with negligible decrease over 3 months both in PBS and in deionized water",
        "location": "p. 7",
        "confidence": "high",
        "test_method": null,
        "evidence_verified": true
      },
      "duration_days": {
        "value": "3",
        "unit": "months",
        "value_si": null,
        "evidence": "negligible decrease over 3 months both in PBS and in deionized water",
        "location": "p. 7",
        "confidence": "high",
        "test_method": null,
        "evidence_verified": true
      },
      "conditions": "in PBS and deionized water"
    }
  },
  "biology": null,
  "notes": "Values span hydrogels prepared with varying DMSO concentrations; measured in PBS or deionized water.",
  "flags": [],
  "extraction_model": "claude-opus-5-5",
  "extracted_at": "2026-10-22T13:03:20+00:00",
  "schema_version": "0.1.0"
}

File: hello_scifi/data/records/lu-2019-pure-pedot-pss-hydrogels-7265e3.json
{
  "record_id": "lu-2019-pure-pedot-pss-hydrogels-7265e3",
  "source": {
    "doi": "10.1038/s41467-019-09003-5",
    "title": "Pure PEDOT:PSS hydrogels",
    "first_author": "Lu",
    "year": 2019,
    "url": "https://doi.org/10.1038/s41467-019-09003-5",
    "file": "lu2019.pdf"
  },
  "material_class": "conductive_hydrogel",
  "material": "Pure PEDOT:PSS hydrogels (5–50 vol.% DMSO, general)",
  "material_key": "pedot_pss_hydrogel",
  "formulation": [
    {
      "component": "DMSO",
      "amount": "0–50",
      "unit": "vol.%",
      "evidence": "dimethyl sulfoxide (DMSO, Sigma–Aldrich) was added in the range of 0–50 vol.% of the final solution",
      "evidence_verified": true
    }
  ],
  "processing": [
    {
      "step": "drying",
      "parameter": "temperature/time",
      "value": "60 °C for 24 h",
      "unit": null,
      "evidence": "dried at 60 °C for 24 h followed by multiple cycles of annealing at 130 °C",
      "evidence_verified": true
    },
    {
      "step": "anneal",
      "parameter": "temperature",
      "value": "130",
      "unit": "°C",
      "evidence": "three cycles of 30 min annealing at 130 °C",
      "evidence_verified": true
    }
  ],
  "properties": {
    "youngs_modulus": {
      "value": "2–10",
      "unit": "MPa",
      "value_si": 6000000.0,
      "evidence": "the Young’s moduli of pure PEDOT:PSS hydrogels in PBS are in the range of 2–10 MPa",
      "location": "p. 5",
      "confidence": "high",
      "test_method": "tension",
      "evidence_verified": true
    },
    "conductivity": null,
    "water_content": {
      "value": "80–87",
      "unit": "wt.%",
      "value_si": null,
      "evidence": "The resultant pure PEDOT:PSS hydrogels show high water contents (80–87 wt.% water)",
      "location": "p. 4",
      "confidence": "high",
      "test_method": null,
      "evidence_verified": true
    },
    "swelling_ratio": null,
    "impedance_1khz": null,
    "electrode_area": null,
    "volumetric_capacitance": null,
    "mu_c_star": null,
    "ionic_time_constant": null,
    "degradation_time": null,
    "stability": {
      "description": {
        "value": "electrical conductivity negligible decrease",
        "unit": null,
        "value_si": null,
        "evidence": "with negligible decrease over 3 months both in PBS and in deionized water",
        "location": "p. 7",
        "confidence": "high",
        "test_method": null,
        "evidence_verified": true
      },
      "duration_days": {
        "value": "3",
        "unit": "months",
        "value_si": null,
        "evidence": "with negligible decrease over 3 months both in PBS and in deionized water",
        "location": "p. 7",
        "confidence": "high",
        "test_method": null,
        "evidence_verified": true
      },
      "conditions": "in PBS and deionized water"
    }
  },
  "biology": null,
  "notes": "Values reported across DMSO concentration series; swollen state in PBS or DI water.",
  "flags": [],
  "extraction_model": "claude-opus-5-5",
  "extracted_at": "2026-10-22T12:33:27+00:00",
  "schema_version": "0.1.0"
}

File: hello_scifi/data/records/lu-2019-pure-pedot-pss-hydrogels-a4bc3c.json
{
  "record_id": "lu-2019-pure-pedot-pss-hydrogels-a4bc3c",
  "source": {
    "doi": "10.1038/s41467-019-09003-5",
    "title": "Pure PEDOT:PSS hydrogels",
    "first_author": "Lu",
    "year": 2019,
    "url": "https://doi.org/10.1038/s41467-019-09003-5",
    "file": "lu2019.pdf"
  },
  "material_class": "conductive_hydrogel",
  "material": "Pure PEDOT:PSS hydrogels, 5–50 vol.% DMSO series",
  "formulation": [
    {
      "component": "DMSO",
      "amount": "5–50",
      "unit": "vol.%",
      "evidence": "We vary the DMSO concentration in the aqueous PEDOT:PSS solution in the range of 5–50 vol.%",
      "evidence_verified": true
    }
  ],
  "processing": [
    {
      "step": "drying",
      "parameter": "temperature",
      "value": "60",
      "unit": "°C",
      "evidence": "24 h at 60 °C drying followed by three cycles of 30 min annealing at 130 °C",
      "evidence_verified": true
    },
    {
      "step": "anneal",
      "parameter": "temperature",
      "value": "130",
      "unit": "°C",
      "evidence": "24 h at 60 °C drying followed by three cycles of 30 min annealing at 130 °C",
      "evidence_verified": true
    }
  ],
  "properties": {
    "youngs_modulus": {
      "value": "2–10",
      "unit": "MPa",
      "value_si": 6000000.0,
      "evidence": "the Young’s moduli of pure PEDOT:PSS hydrogels in PBS are in the range of 2–10 MPa",
      "location": "p. 5",
      "confidence": "high",
      "evidence_verified": true
    },
    "conductivity": null,
    "water_content": {
      "value": "80–87",
      "unit": "wt.%",
      "value_si": null,
      "evidence": "The resultant pure PEDOT:PSS hydrogels show high water contents (80–87 wt.% water)",
      "location": "p. 4",
      "confidence": "high",
      "evidence_verified": true
    },
    "swelling_ratio": null,
    "impedance_1khz": null,
    "electrode_area": null,
    "volumetric_capacitance": null,
    "mu_c_star": null,
    "ionic_time_constant": null,
    "stability": {
      "description": {
        "value": "negligible decrease in electrical conductivity",
        "unit": null,
        "value_si": null,
        "evidence": "with negligible decrease over 3 months both in PBS and in deionized water",
        "location": "p. 7",
        "confidence": "high",
        "evidence_verified": true
      },
      "duration_days": {
        "value": "3",
        "unit": "months",
        "value_si": null,
        "evidence": "with negligible decrease over 3 months both in PBS and in deionized water",
        "location": "p. 7",
        "confidence": "high",
        "evidence_verified": true
      },
      "conditions": "in PBS and deionized water"
    }
  },
  "biology": null,
  "notes": "Range values across DMSO concentrations; tensile tests submerged in PBS or DI water.",
  "flags": [],
  "extraction_model": "claude-opus-5-5",
  "extracted_at": "2026-10-22T02:42:39+00:00",
  "schema_version": "0.1.0"
}

File: hello_scifi/data/records/lu-2019-pure-pedot-pss-hydrogels-f47b17.json
{
  "record_id": "lu-2019-pure-pedot-pss-hydrogels-f47b17",
  "source": {
    "doi": "10.1038/s41467-019-09003-5",
    "title": "Pure PEDOT:PSS hydrogels",
    "first_author": "Lu",
    "year": 2019,
    "url": "https://doi.org/10.1038/s41467-019-09003-5",
    "file": "lu2019.pdf"
  },
  "material_class": "conductive_hydrogel",
  "material": "Pure PEDOT:PSS hydrogels (5–50 vol.% DMSO series)",
  "formulation": [
    {
      "component": "DMSO",
      "amount": "5–50",
      "unit": "vol.%",
      "evidence": "in the range of 5–50 vol.%",
      "evidence_verified": true
    }
  ],
  "processing": [
    {
      "step": "drying",
      "parameter": "temperature/time",
      "value": "60 °C, 24 h",
      "unit": null,
      "evidence": "24 h at 60 °C drying followed by three\ncycles of 30 min annealing at 130 °C",
      "evidence_verified": true
    }
  ],
  "properties": {
    "youngs_modulus": {
      "value": "2–10",
      "unit": "MPa",
      "value_si": 6000000.0,
      "evidence": "the Young’s moduli of pure PEDOT:PSS\nhydrogels in PBS are in the range of 2–10 MPa",
      "location": "p. 5",
      "confidence": "medium",
      "test_method": "tension",
      "evidence_verified": true
    },
    "conductivity": null,
    "water_content": {
      "value": "80–87",
      "unit": "wt.%",
      "value_si": null,
      "evidence": "high water contents (80–87 wt.%\nwater)",
      "location": "p. 4",
      "confidence": "medium",
      "test_method": null,
      "evidence_verified": true
    },
    "swelling_ratio": null,
    "impedance_1khz": null,
    "electrode_area": null,
    "volumetric_capacitance": null,
    "mu_c_star": null,
    "ionic_time_constant": null,
    "degradation_time": null,
    "stability": {
      "description": {
        "value": "no observable mechanical damage",
        "unit": null,
        "value_si": null,
        "evidence": "no observable damage over\n3 months in PBS",
        "location": "p. 4",
        "confidence": "medium",
        "test_method": null,
        "evidence_verified": true
      },
      "duration_days": {
        "value": "3",
        "unit": "months",
        "value_si": null,
        "evidence": "no observable damage over\n3 months in PBS",
        "location": "p. 4",
        "confidence": "medium",
        "test_method": null,
        "evidence_verified": true
      },
      "conditions": "in PBS"
    }
  },
  "biology": null,
  "notes": "Range over DMSO concentrations; swollen state.",
  "flags": [],
  "extraction_model": "claude-opus-5-5",
  "extracted_at": "2026-10-22T02:56:39+00:00",
  "schema_version": "0.1.0"
}

File: hello_scifi/data/records/moriarty-2017-type-1-collagen-hydrogel-decb2a.json
{
  "record_id": "moriarty-2017-type-1-collagen-hydrogel-decb2a",
  "source": {
    "doi": "10.1038/s41598-017-15970-w",
    "title": "Encapsulation of primary dopaminergic neurons in a GDNF-loaded collagen hydrogel increases their survival, re-innervation and function after intra-striatal transplantation",
    "first_author": "Moriarty",
    "year": 2017,
    "url": "https://doi.org/10.1038/s41598-017-15970-w",
    "file": "moriarty2017.pdf"
  },
  "material_class": "nonconductive_hydrogel",
  "material": "Type 1 collagen hydrogel cross-linked with 4 mg/ml 4s-StarPEG (no GDNF), encapsulating E14 VM cells",
  "material_key": "collagen",
  "electrode_material": null,
  "formulation": [
    {
      "component": "4s-StarPEG",
      "amount": "4",
      "unit": "mg/ml",
      "evidence": "encapsulated in collagen hydrogel (cross-linked with 4mg/ml 4s-StarPEG)",
      "evidence_verified": true
    }
  ],
  "processing": [],
  "properties": {
    "youngs_modulus": null,
    "conductivity": null,
    "water_content": null,
    "swelling_ratio": null,
    "impedance_1khz": null,
    "electrode_area": null,
    "volumetric_capacitance": null,
    "mu_c_star": null,
    "ionic_time_constant": null,
    "degradation_time": null,
    "stability": null
  },
  "biology": {
    "cell_type": "E14 rat ventral mesencephalon dopaminergic neurons",
    "cell_category": "primary_neuron",
    "species": "rat",
    "setting": "in_vivo",
    "tissue_site": "brain",
    "coating": null,
    "culture_days": null,
    "viability_percent": null,
    "neurite_length": null,
    "other_outcomes": [
      {
        "value": "still present 14 days post-transplantation",
        "unit": null,
        "value_si": null,
        "evidence": "The optimised collagen hydrogel successfully formed in situ after intra-striatal delivery and was still present 14 days post-transplantation (Fig. 4B).",
        "location": "p. 5",
        "confidence": "high",
        "test_method": null,
        "evidence_verified": true,
        "name": "in vivo hydrogel persistence"
      }
    ],
    "survival": []
  },
  "notes": "Densities 200,000-400,000 cells; no significant effect on TH+ survival or re-innervation at 14 days; reduced microgliosis and astrocytosis.",
  "flags": [],
  "extraction_model": "claude-opus-5-5",
  "extracted_at": "2026-10-22T19:04:35+00:00",
  "schema_version": "0.1.0"
}

File: hello_scifi/data/records/rochford-2023-fibrin-hydrogel-cell-enc-16eeab.json
{
  "record_id": "rochford-2023-fibrin-hydrogel-cell-enc-16eeab",
  "source": {
    "doi": "10.1126/sciadv.add8162",
    "title": "Functional neurological restoration of amputated peripheral nerve using biohybrid regenerative bioelectronics",
    "first_author": "Rochford",
    "year": 2023,
    "url": "https://doi.org/10.1126/sciadv.add8162",
    "file": "rochford2023.pdf"
  },
  "material_class": "nonconductive_hydrogel",
  "material": "Fibrin hydrogel cell-encapsulation layer",
  "material_key": "fibrin",
  "formulation": [
    {
      "component": "fibrinogen",
      "amount": "3.125, 6.25, 12.5, and 25",
      "unit": "mg/ml",
      "evidence": "Final concentrations are as follows: FG = 3.125, 6.25, 12.5, and 25 mg/ml; Th = 1 U/ml; and CaCl2 = 20 mM.",
      "evidence_verified": true
    },
    {
      "component": "thrombin",
      "amount": "1",
      "unit": "U/ml",
      "evidence": "Final concentrations are as follows: FG = 3.125, 6.25, 12.5, and 25 mg/ml; Th = 1 U/ml; and CaCl2 = 20 mM.",
      "evidence_verified": true
    },
    {
      "component": "CaCl2",
      "amount": "20",
      "unit": "mM",
      "evidence": "Final concentrations are as follows: FG = 3.125, 6.25, 12.5, and 25 mg/ml; Th = 1 U/ml; and CaCl2 = 20 mM.",
      "evidence_verified": true
    }
  ],
  "processing": [
    {
      "step": "fibrinogen dissolution",
      "parameter": "temperature",
      "value": "37",
      "unit": "°C",
      "evidence": "by slowly dis￾solving fibrinogen (F8630, Sigma-Aldrich) for 2 hours at 37°C",
      "evidence_verified": true
    }
  ],
  "properties": {
    "youngs_modulus": null,
    "conductivity": null,
    "water_content": null,
    "swelling_ratio": null,
    "impedance_1khz": null,
    "electrode_area": null,
    "volumetric_capacitance": null,
    "mu_c_star": null,
    "ionic_time_constant": null,
    "degradation_time": null,
    "stability": null
  },
  "biology": null,
  "notes": "Fibrin layer deposited on MEA to encapsulate iPSC-derived myocytes; no material properties reported.",
  "flags": [],
  "extraction_model": "claude-opus-5-5",
  "extracted_at": "2026-10-22T12:34:02+00:00",
  "schema_version": "0.1.0"
}

File: hello_scifi/data/records/seidlits-2010-10x-maha-hydrogel-methac-362262.json
{
  "record_id": "seidlits-2010-10x-maha-hydrogel-methac-362262",
  "source": {
    "doi": "10.1016/j.biomaterials.2010.01.125",
    "title": "The effects of hyaluronic acid hydrogels with tunable mechanical properties on neural progenitor cell differentiation",
    "first_author": "Seidlits",
    "year": 2010,
    "url": "https://doi.org/10.1016/j.biomaterials.2010.01.125",
    "file": "seidlits2010.pdf"
  },
  "material_class": "nonconductive_hydrogel",
  "material": "10x MAHA hydrogel (methacrylated hyaluronic acid, 10:1 MA:HA)",
  "material_key": "hyaluronic_acid",
  "electrode_material": null,
  "formulation": [
    {
      "component": "MAHA",
      "amount": "1.5",
      "unit": "% (w/v)",
      "evidence": "hydrogels were crosslinked from precursor solutions containing 0.30% I2959 (w/v) and 1.5% (w/v) MAHA",
      "evidence_verified": true
    },
    {
      "component": "Irgacure 2959",
      "amount": "0.30",
      "unit": "% (w/v)",
      "evidence": "hydrogels were crosslinked from precursor solutions containing 0.30% I2959 (w/v) and 1.5% (w/v) MAHA",
      "evidence_verified": true
    },
    {
      "component": "HA disaccharides modified with MA",
      "amount": "88",
      "unit": "%",
      "evidence": "10:1 (10) 88  21% 4.2  0.4 2.6  0.02",
      "evidence_verified": true
    }
  ],
  "processing": [
    {
      "step": "methacrylation",
      "parameter": "MA:HA molar ratio",
      "value": "10:1",
      "unit": null,
      "evidence": "10:1 (10) 88  21% 4.2  0.4 2.6  0.02",
      "evidence_verified": true
    },
    {
      "step": "UV photocrosslinking",
      "parameter": "total irradiation time",
      "value": "120",
      "unit": "s",
      "evidence": "UV￾irradiated for either 120 s (5 and 10 MAHA) or 105 s (20 MAHA) to crosslink.",
      "evidence_verified": true
    }
  ],
  "properties": {
    "youngs_modulus": {
      "value": "4.2",
      "unit": "kPa",
      "value_si": 4200.0,
      "evidence": "compared to 10 (4.2  0.4 kPa) and 5 (3.0  0.4 kPa) MAHA hydrogels",
      "location": "p. 4",
      "confidence": "high",
      "test_method": "compression",
      "evidence_verified": true
    },
    "conductivity": null,
    "water_content": null,
    "swelling_ratio": null,
    "impedance_1khz": null,
    "electrode_area": null,
    "volumetric_capacitance": null,
    "mu_c_star": null,
    "ionic_time_constant": null,
    "degradation_time": {
      "value": "12",
      "unit": "h",
      "value_si": 0.5,
      "evidence": "To fully degrade, 10 and 20x MAHA hydrogels required 12 h and 24 h, respectively.",
      "location": "p. 4",
      "confidence": "high",
      "test_method": null,
      "evidence_verified": true
    },
    "stability": null
  },
  "biology": {
    "cell_type": "ventral midbrain neural progenitor cells (E13.5 mouse); also P0 rat spinal cord astrocytes",
    "cell_category": "primary_neuron",
    "species": "mouse; rat",
    "setting": "in_vitro_3d",
    "tissue_site": "not_applicable",
    "coating": "poly-L-lysine added to precursor",
    "culture_days": {
      "value": "21",
      "unit": "days",
      "value_si": 21.0,
      "evidence": "At 21 days in vitro, several NPC aggregates were still present in both the 5 and 10 MAHA hydrogels",
      "location": "p. 6",
      "confidence": "high",
      "test_method": null,
      "evidence_verified": true
    },
    "viability_percent": null,
    "neurite_length": {
      "value": "up to 200",
      "unit": "mm",
      "value_si": 0.2,
      "evidence": "In 10 MAHA gels, shorter ß-III tubulin-posi￾tive processes (ranging up to 200 mm) were seen extending from the aggregates",
      "location": "p. 6",
      "confidence": "medium",
      "test_method": null,
      "evidence_verified": true
    },
    "other_outcomes": [],
    "survival": []
  },
  "notes": "Bulk modulus on PBS-swollen gels; degradation in 50 U/mL hyaluronidase at 37 C. Length unit 'mm' likely OCR artifact for µm.",
  "flags": [
    "cell_category:check_glia"
  ],
  "extraction_model": "claude-opus-5-5",
  "extracted_at": "2026-10-22T18:06:08+00:00",
  "schema_version": "0.1.0"
}

File: hello_scifi/data/records/seidlits-2010-20x-maha-hydrogel-methac-7e5e0a.json
{
  "record_id": "seidlits-2010-20x-maha-hydrogel-methac-7e5e0a",
  "source": {
    "doi": "10.1016/j.biomaterials.2010.01.125",
    "title": "The effects of hyaluronic acid hydrogels with tunable mechanical properties on neural progenitor cell differentiation",
    "first_author": "Seidlits",
    "year": 2010,
    "url": "https://doi.org/10.1016/j.biomaterials.2010.01.125",
    "file": "seidlits2010.pdf"
  },
  "material_class": "nonconductive_hydrogel",
  "material": "20x MAHA hydrogel (methacrylated hyaluronic acid, 20:1 MA:HA)",
  "material_key": "hyaluronic_acid",
  "electrode_material": null,
  "formulation": [
    {
      "component": "MAHA",
      "amount": "1.5",
      "unit": "% (w/v)",
      "evidence": "hydrogels were crosslinked from precursor solutions containing 0.30% I2959 (w/v) and 1.5% (w/v) MAHA",
      "evidence_verified": true
    },
    {
      "component": "Irgacure 2959",
      "amount": "0.30",
      "unit": "% (w/v)",
      "evidence": "hydrogels were crosslinked from precursor solutions containing 0.30% I2959 (w/v) and 1.5% (w/v) MAHA",
      "evidence_verified": true
    },
    {
      "component": "HA disaccharides modified with MA",
      "amount": "160",
      "unit": "%",
      "evidence": "20:1 (20) 160  30% 5.1  0.4 7.2  0.03",
      "evidence_verified": true
    }
  ],
  "processing": [
    {
      "step": "methacrylation",
      "parameter": "MA:HA molar ratio",
      "value": "20:1",
      "unit": null,
      "evidence": "20:1 (20) 160  30% 5.1  0.4 7.2  0.03",
      "evidence_verified": true
    },
    {
      "step": "UV photocrosslinking",
      "parameter": "total irradiation time",
      "value": "105",
      "unit": "s",
      "evidence": "UV￾irradiated for either 120 s (5 and 10 MAHA) or 105 s (20 MAHA) to crosslink.",
      "evidence_verified": true
    },
    {
      "step": "cell photoencapsulation",
      "parameter": "UV time (initial + final)",
      "value": "15 + 90",
      "unit": "s",
      "evidence": "exposed to UV for 30 s (5 and 10 MAHA) or 15 s (20 MAHA)",
      "evidence_verified": true
    }
  ],
  "properties": {
    "youngs_modulus": {
      "value": "5.1",
      "unit": "kPa",
      "value_si": 5100.0,
      "evidence": "Significantly higher compressive moduli were measured for 20 (5.1 0.4 kPa, mean  S.E.M.)",
      "location": "p. 4",
      "confidence": "high",
      "test_method": "compression",
      "evidence_verified": true
    },
    "conductivity": null,
    "water_content": null,
    "swelling_ratio": null,
    "impedance_1khz": null,
    "electrode_area": null,
    "volumetric_capacitance": null,
    "mu_c_star": null,
    "ionic_time_constant": null,
    "degradation_time": {
      "value": "24",
      "unit": "h",
      "value_si": 1.0,
      "evidence": "To fully degrade, 10 and 20x MAHA hydrogels required 12 h and 24 h, respectively.",
      "location": "p. 4",
      "confidence": "high",
      "test_method": null,
      "evidence_verified": true
    },
    "stability": null
  },
  "biology": {
    "cell_type": "ventral midbrain neural progenitor cells (E13.5 mouse); also P0 rat spinal cord astrocytes",
    "cell_category": "primary_neuron",
    "species": "mouse; rat",
    "setting": "in_vitro_3d",
    "tissue_site": "not_applicable",
    "coating": "poly-L-lysine added to precursor",
    "culture_days": {
      "value": "14",
      "unit": "days",
      "value_si": 14.0,
      "evidence": "At day 14 in vitro, aggregates appeared stable in all hydrogel types, even the 20 MAHA hydrogels",
      "location": "p. 6",
      "confidence": "high",
      "test_method": null,
      "evidence_verified": true
    },
    "viability_percent": null,
    "neurite_length": null,
    "other_outcomes": [
      {
        "value": "Very few NPCs found at 21 days",
        "unit": null,
        "value_si": null,
        "evidence": "Very few NPCs could be found in the stiffest hydrogels (20 MAHA) by 21 days in culture",
        "location": "p. 6",
        "confidence": "high",
        "test_method": null,
        "evidence_verified": true,
        "name": "NPC persistence"
      }
    ],
    "survival": []
  },
  "notes": "Bulk modulus on PBS-swollen gels; degradation in 50 U/mL hyaluronidase at 37 C. Astrocytes showed spread morphology only in this stiffest gel.",
  "flags": [
    "cell_category:check_glia"
  ],
  "extraction_model": "claude-opus-5-5",
  "extracted_at": "2026-10-22T18:06:08+00:00",
  "schema_version": "0.1.0"
}

File: hello_scifi/data/records/seidlits-2010-5x-maha-hydrogel-methacr-dd5baa.json
{
  "record_id": "seidlits-2010-5x-maha-hydrogel-methacr-dd5baa",
  "source": {
    "doi": "10.1016/j.biomaterials.2010.01.125",
    "title": "The effects of hyaluronic acid hydrogels with tunable mechanical properties on neural progenitor cell differentiation",
    "first_author": "Seidlits",
    "year": 2010,
    "url": "https://doi.org/10.1016/j.biomaterials.2010.01.125",
    "file": "seidlits2010.pdf"
  },
  "material_class": "nonconductive_hydrogel",
  "material": "5x MAHA hydrogel (methacrylated hyaluronic acid, 5:1 MA:HA)",
  "material_key": "hyaluronic_acid",
  "electrode_material": null,
  "formulation": [
    {
      "component": "MAHA",
      "amount": "1.5",
      "unit": "% (w/v)",
      "evidence": "hydrogels were crosslinked from precursor solutions containing 0.30% I2959 (w/v) and 1.5% (w/v) MAHA",
      "evidence_verified": true
    },
    {
      "component": "Irgacure 2959",
      "amount": "0.30",
      "unit": "% (w/v)",
      "evidence": "hydrogels were crosslinked from precursor solutions containing 0.30% I2959 (w/v) and 1.5% (w/v) MAHA",
      "evidence_verified": true
    },
    {
      "component": "HA disaccharides modified with MA",
      "amount": "37",
      "unit": "%",
      "evidence": "5:1 (5) 37  17% 3.0  0.4 1.5  0.03",
      "evidence_verified": true
    },
    {
      "component": "HA molecular weight",
      "amount": "1500",
      "unit": "kDa",
      "evidence": "HA (molecular weight 1500 kDa, Sigma–Aldrich, St. Louis, MO) (1% w/v)",
      "evidence_verified": true
    }
  ],
  "processing": [
    {
      "step": "methacrylation",
      "parameter": "MA:HA molar ratio",
      "value": "5:1",
      "unit": null,
      "evidence": "5:1 (5) 37  17% 3.0  0.4 1.5  0.03",
      "evidence_verified": true
    },
    {
      "step": "UV photocrosslinking",
      "parameter": "wavelength",
      "value": "365",
      "unit": "nm",
      "evidence": "The precursor solution was exposed to a broadband UV source centered at 365 nm (average intensity of 10 mW cm2",
      "evidence_verified": true
    },
    {
      "step": "UV photocrosslinking",
      "parameter": "total irradiation time",
      "value": "120",
      "unit": "s",
      "evidence": "UV￾irradiated for either 120 s (5 and 10 MAHA) or 105 s (20 MAHA) to crosslink.",
      "evidence_verified": true
    },
    {
      "step": "cell photoencapsulation",
      "parameter": "UV time (initial + final)",
      "value": "30 + 90",
      "unit": "s",
      "evidence": "exposed to UV for 30 s (5 and 10 MAHA) or 15 s (20 MAHA)",
      "evidence_verified": true
    }
  ],
  "properties": {
    "youngs_modulus": {
      "value": "3.0",
      "unit": "kPa",
      "value_si": 3000.0,
      "evidence": "compared to 10 (4.2  0.4 kPa) and 5 (3.0  0.4 kPa) MAHA hydrogels",
      "location": "p. 4",
      "confidence": "high",
      "test_method": "compression",
      "evidence_verified": true
    },
    "conductivity": null,
    "water_content": null,
    "swelling_ratio": null,
    "impedance_1khz": null,
    "electrode_area": null,
    "volumetric_capacitance": null,
    "mu_c_star": null,
    "ionic_time_constant": null,
    "degradation_time": {
      "value": "6",
      "unit": "h",
      "value_si": 0.25,
      "evidence": "By 6 h, 5 MAHA hydrogels had completely degraded.",
      "location": "p. 4",
      "confidence": "high",
      "test_method": null,
      "evidence_verified": true
    },
    "stability": null
  },
  "biology": {
    "cell_type": "ventral midbrain neural progenitor cells (E13.5 mouse); also P0 rat spinal cord astrocytes",
    "cell_category": "primary_neuron",
    "species": "mouse; rat",
    "setting": "in_vitro_3d",
    "tissue_site": "not_applicable",
    "coating": "poly-L-lysine added to precursor",
    "culture_days": {
      "value": "21",
      "unit": "days",
      "value_si": 21.0,
      "evidence": "At 21 days in vitro, several NPC aggregates were still present in both the 5 and 10 MAHA hydrogels",
      "location": "p. 6",
      "confidence": "high",
      "test_method": null,
      "evidence_verified": true
    },
    "viability_percent": null,
    "neurite_length": {
      "value": "up to 600",
      "unit": "mm",
      "value_si": 0.6,
      "evidence": "several very long ß-III tubulin-positive processes (ranging up to 600 mm) were observed extending through the softest hydrogels (5 MAHA)",
      "location": "p. 6",
      "confidence": "medium",
      "test_method": null,
      "evidence_verified": true
    },
    "other_outcomes": [],
    "survival": []
  },
  "notes": "Bulk modulus measured on hydrogels swollen to equilibrium in PBS; degradation in 50 U/mL hyaluronidase in PBS at 37 C. Length unit 'mm' likely OCR artifact for µm. Modulus similar to neonatal brain (2.6 kPa).",
  "flags": [
    "cell_category:check_glia"
  ],
  "extraction_model": "claude-opus-5-5",
  "extracted_at": "2026-10-22T18:06:08+00:00",
  "schema_version": "0.1.0"
}

File: hello_scifi/data/records/wang-2026-alginate-hydrogel-alg-2-39272a.json
{
  "record_id": "wang-2026-alginate-hydrogel-alg-2-39272a",
  "source": {
    "doi": "10.1039/d5tc02708j",
    "title": "Electrically active hydrogels based on PEDOT:PSS for neural cultures",
    "first_author": "Wang",
    "year": 2026,
    "url": "https://doi.org/10.1039/d5tc02708j",
    "file": "wang2025.pdf"
  },
  "material_class": "nonconductive_hydrogel",
  "material": "Alginate hydrogel (Alg, 2% w/v, Ca2+ crosslinked)",
  "material_key": "alginate",
  "electrode_material": null,
  "formulation": [
    {
      "component": "sodium alginate",
      "amount": "2.5",
      "unit": "% w/v",
      "evidence": "Pure alginate hydrogels were prepared by mixing 2.5% w/v sodium alginate and 183 mM CaSO4 diluted in 1 Dulbecco's modified Eagle's medium (DMEM).",
      "evidence_verified": true
    },
    {
      "component": "CaSO4",
      "amount": "183",
      "unit": "mM",
      "evidence": "0.8 mL of 2.5% w/v sodium alginate and 0.2 mL of 183 mM CaSO4 were loaded into two separate syringes",
      "evidence_verified": true
    }
  ],
  "processing": [
    {
      "step": "gelation in mold",
      "parameter": "time",
      "value": "one hour",
      "unit": null,
      "evidence": "the mixed solution was dropcast in 3D printed molds with controlled thickness and shape, and left for one hour to complete gelation",
      "evidence_verified": false
    }
  ],
  "properties": {
    "youngs_modulus": {
      "value": "4.59",
      "unit": "kPa",
      "value_si": 4590.0,
      "evidence": "The alginate only hydrogel showed an average G0 value of 4.59 kPa at a fixed frequency of 1 Hz",
      "location": "p. 4",
      "confidence": "high",
      "test_method": "shear_rheology",
      "evidence_verified": true
    },
    "conductivity": null,
    "water_content": null,
    "swelling_ratio": null,
    "impedance_1khz": null,
    "electrode_area": null,
    "volumetric_capacitance": null,
    "mu_c_star": null,
    "ionic_time_constant": null,
    "degradation_time": null,
    "stability": null
  },
  "biology": null,
  "notes": "Rheology at 37 °C, 0.5% strain. Yield strain 91.74%.",
  "flags": [
    "unverified_quote:processing[0]"
  ],
  "extraction_model": "claude-opus-5-5",
  "extracted_at": "2026-10-22T19:05:30+00:00",
  "schema_version": "0.1.0"
}

File: hello_scifi/data/records/wu-2019-10-gelma-hydrogel-f9e427.json
{
  "record_id": "wu-2019-10-gelma-hydrogel-f9e427",
  "source": {
    "doi": "10.1042/BSR20181748",
    "title": "The influence of the stiffness of GelMA substrate on the outgrowth of PC12 cells",
    "first_author": "Wu",
    "year": 2019,
    "url": "https://doi.org/10.1042/BSR20181748",
    "file": "wu2019.pdf"
  },
  "material_class": "nonconductive_hydrogel",
  "material": "10% GelMA hydrogel",
  "material_key": "gelma",
  "electrode_material": null,
  "formulation": [
    {
      "component": "GelMA",
      "amount": "10",
      "unit": "%",
      "evidence": "To form GelMA hydrogels with different concentrations (5, 10, 20, and 30%)",
      "evidence_verified": true
    },
    {
      "component": "Irgacure 2959",
      "amount": "0.5",
      "unit": "% (w/v)",
      "evidence": "The photoinitiator (Irgacure 2959) was then added to the precursor solutions at a concentration of 0.5% (w/v).",
      "evidence_verified": true
    }
  ],
  "processing": [
    {
      "step": "UV photocrosslinking",
      "parameter": "intensity",
      "value": "1.5",
      "unit": "mW/cm2",
      "evidence": "the solutions were exposed to a UV light with 1.5 mW/cm2 intensity and 365 nm wavelength for photocrosslinking of 30 s",
      "evidence_verified": true
    },
    {
      "step": "UV photocrosslinking",
      "parameter": "time",
      "value": "30",
      "unit": "s",
      "evidence": "the solutions were exposed to a UV light with 1.5 mW/cm2 intensity and 365 nm wavelength for photocrosslinking of 30 s",
      "evidence_verified": true
    }
  ],
  "properties": {
    "youngs_modulus": {
      "value": "34.9",
      "unit": "KPa",
      "value_si": 34900.0,
      "evidence": "The 10% of GelMA hydrogels were much stiffer with the Young's modulus of 34.9 KPa",
      "location": "p. 4",
      "confidence": "high",
      "test_method": "tension",
      "evidence_verified": true
    },
    "conductivity": null,
    "water_content": null,
    "swelling_ratio": null,
    "impedance_1khz": null,
    "electrode_area": null,
    "volumetric_capacitance": null,
    "mu_c_star": null,
    "ionic_time_constant": null,
    "degradation_time": null,
    "stability": null
  },
  "biology": {
    "cell_type": "PC12",
    "cell_category": "neuron_like_line",
    "species": "rat",
    "setting": "in_vitro_2d",
    "tissue_site": "not_applicable",
    "coating": null,
    "culture_days": {
      "value": "120",
      "unit": "h",
      "value_si": 5.0,
      "evidence": "After incubation for 24, 72, and 120 h, the cell-seeded hydrogel disks were rinsed with PBS",
      "location": "p. 3",
      "confidence": "high",
      "test_method": null,
      "evidence_verified": true
    },
    "viability_percent": {
      "value": "95",
      "unit": "%",
      "value_si": 95.0,
      "evidence": "cell viability of all groups at 24–120 h was approximately 95%, showing no significant difference",
      "location": "p. 5",
      "confidence": "medium",
      "test_method": null,
      "evidence_verified": true
    },
    "neurite_length": {
      "value": "49.9",
      "unit": "μm",
      "value_si": 0.00004989999999999999,
      "evidence": "After incubating for 24h, PC12 cell shows the longest neurite length on 10% GelMA substrates with 34.9 KPa, which was 49.9 μm",
      "location": "p. 5",
      "confidence": "high",
      "test_method": null,
      "evidence_verified": true
    },
    "other_outcomes": [],
    "survival": [
      {
        "value": "95",
        "unit": "%",
        "value_si": 95.0,
        "evidence": "cell viability of all groups at 24–120 h was approximately 95%, showing no significant difference",
        "location": "p. 5",
        "confidence": "medium",
        "test_method": null,
        "evidence_verified": true,
        "measure": "viability",
        "timepoint": "24–120 h",
        "culture_days": 5.0,
        "setting": "in_vitro_2d"
      }
    ]
  },
  "notes": "Uniaxial tensile test at room temperature. Identified as optimal for PC12 neurite outgrowth and spreading.",
  "flags": [],
  "extraction_model": "claude-opus-5-5",
  "extracted_at": "2026-10-22T18:06:35+00:00",
  "schema_version": "0.1.0"
}
